Repository: ufo-files/machine-data

# UFO Files machine data
Generated OCR and media transcripts used by UFO Files projects.

The page count covers downloaded PDFs and TIFFs, including unprocessed files.
It updates automatically from the archive; the linked JSON includes measurement
time and uncounted files. ≥ indicates a minimum. Separate copies and alternate
formats count separately; other images, text, office documents and media are
excluded.

## Raw documents by collection

<!-- raw-document-collection-counts:start -->
| Collection | Raw documents |
| --- | ---: |

<!-- raw-document-collection-counts:end -->

The Brazil collection has a Portuguese-first processing path. See
[`docs/portuguese-processing.md`](docs/portuguese-processing.md) for its paired
Portuguese/English schema, provenance, safety limits, pilot, and Mac worker
operations.

{"schema": "ufo-files-archive-ocr/v1", "engine": "source-text-extraction/v3", "engine_mode": "textutil-doc", "source_file": "Black-Vault-UFO/documents/readme-doc.doc", "source_sha256": "8d38b2981ab052a30e279ef5686a6fb740c738152f1fa1f2cbe308307e4ff866", "source_bytes": 43520, "source_hash_basis": "archived-file", "created_utc": "2026-10-21T18:30:52.066272+00:00"}

NOTES:

The data was taken off a system called the ERIT (Enroute Radar Intelligence tool) which is Pentium class computer used for recording and analyzing radar data only.   The data is acquired from radar modem splitter ports which originate from the same sources used for the FAA’s host computer system.   Lately, the ERIT computer has had trouble getting a connection to an Internet Zulu time server, so the internal PC clock will be free running and unsynchronized.   The PC time is usually off by several minutes at the most.  This does not invalidate the data since all incoming radar message are “time stamped” by one clock source.

All incoming radar messages are referenced by True North, except BAD which is an ASR9 direct link and the returns are referenced Magnetic North of 4.4 degrees E.

QAZ, QSK,LBB, BAD are terminal ASR9s have scan rates of 4.8 seconds.


FORT WORTH CENTER RADARS
 
Site ID
Location
Lat
Long
FTW
FT. WORTH, TX
325640
0971313
OKC
OKLAHOMA CTY, OK
352408
0972134
TXK
TEXARKANA, AR
332135
0935522
QXS
ODESSA, TX
323315
1022540
AEX
ALEXANDRIA, LA
311851
0923150
AMA
AMARILLO, TX
351450
1013920
QAF
AFTON, OK  (CHELSEA)       
362438
0952611
QOO
ANSON, TX
324217
0995249
QOT
PUTNAM, OK
360052
0991018
QYS
ROGERS, TX
305637
0971606
QLB
LUBBOCK, TX
334006
1015112
RSG
ROCK SPRINGS, TX
300248
1001604
QOM
KING MOUNTAIN, TX
311707
1021622
QAZ
AZLE, TX
325238
0973634
QSK
SACHSE, TX                   
325924
0963441
QXR
RUSSELVILLE, AR         
352410
0925939
BAD
BARKSDALE AFB, LA
323048
0933933


Data extraction by:

Mark Brownlow
RDAS Engineer,  ZFW 
817-858-7454

File: Black-Vault-UFO/documents/download-a-zip-file-of-all-37-dird-reports-below/DIRD_01_Metallic_Glasses_for_Aerospace_Applications.txt (part 1 of 2)
{"collection": "UFO Files Data Archive", "created_utc": "2026-08-03T05:55:47Z", "dpi": 600, "engine": "mac-m3-imagemagick-tesseract-vision-ocr", "engine_mode": "ocr", "lang": "eng", "pages": 31, "preprocessing": "imagemagick 600dpi: plain gray/auto-orient plus deskew/normalize/contrast/threshold variants; scored Apple Vision OCR and tesseract psm candidates", "schema": "ufo-files-archive-ocr/v1", "source_bytes": 1825955, "source_file": "Black-Vault-UFO/documents/download-a-zip-file-of-all-37-dird-reports-below/DIRD_01_Metallic_Glasses_for_Aerospace_Applications.pdf", "source_sha256": "0066d7390db61a31bc8560d008e5fb8fd5cddb860d353174f17f881f0a17c775"}

===== PAGE 1 =====
{"alpha_words": 33, "chars": 286, "method": "ocr", "page": 1, "variant": "plain-psm3"}
UNCLASSIFIED S® Oe OPStGRrE USE ONEyY

Defense
Intelligence
Reference
Document

BRS Acquisition Threat Support

14 December 2009

ICcOD: 1 December 2009

DIA-08-0911-012

Metallic Glasses: Status and
Prospects for Aerospace
Applications

UNCLASSIFIED sth Rah hniieiee

ne NPP PPP parm?

===== PAGE 2 =====
{"alpha_words": 65, "chars": 441, "method": "ocr", "page": 2, "variant": "plain-vision"}
This document is made available through the declassification efforts
and research of John Greenewald, Jr., creator of:
The Black Vault
The Black Vault is the largest online Freedom of Information Act (FOIA)
document clearinghouse in the world. The research efforts here are
responsible for the declassification of hundreds of thousands of pages
released by the U.S. Government & Military.
Discover the Truth at: http://www.theblackvault.com

===== PAGE 3 =====
{"alpha_words": 90, "chars": 749, "method": "ocr", "page": 3, "variant": "plain-vision"}
UNCLASSIFIED /FOR OFFICIAL UGE ONLY
Metallic Glasses: Status and Prospects for Aerospace
Applications
Prepared by:
(b)(3): 10 USC 424
Defense Intelligence Agency
Author:
(6)(6)
Administrative Note
COPYRIGHT WARNING: Further dissemination of the photographs in this publication is not authorized.
This product is one in a series of advanced technology reports produced in FY 2009
under the Defense Intelligence Agency, [(b)(3):10 USC 424
Advanced Aerospace
Weapon System Applications (AAWSA) Program. Comments or questions pertaining to
this document shoula be addressed to (b)(3):10 USC 424:(b)(6)
, AAWSA Program
Manager, Defense Intelligence Agency, (b)(3):10 USC 424
T Bidg 6000, Washington,
DC 20340-5100.
ii
UNCLASSIFIED//FOR OFFłSIAL USE ONLY

===== PAGE 4 =====
{"alpha_words": 93, "chars": 938, "method": "ocr", "page": 4, "variant": "plain-vision"}
UNCLASSIFIED//F®
ISE ONLY
Contents
Summary.
...V
Metallic Glasses..
Structure.
1
Processing..
2
Glass-Forming Alloys...
2
Casting and Molding
Joining
Foams ...
Thin Films and Coatings .....
4
5
5
...
5
Mechanical Behavior Near Room Temperature ….
.....
Stiffness: Elastic Deformation ..
Strength and Ductility: Plastic Deformation ..
6
6
Fracture Toughness.
Fatigue...........
Wear Resistance
Corrosion and Stress-Corrosion Cracking
Mechanical Behavior at Elevated Temperature …
Other Properties: Magnetic, Electrical, Optical, Thermal, and Acoustic
9
10
10
11
... 12
Metallic Glass Matrix Composites ...
* 13
Processing and Structure of Composites
... 13
Ex Situ Composites.
.. 14
In Situ Composites
1. 14
Mechanical Properties of Composites .
15
Strength and Ductility: Plastic Deformation
• 16
Fracture and Fatigue
16
Aerospace Applications of Metallic Glasses
16
Structural Applications
Other Applications.
16
19
ili
UNCLASSIFIED+#F€

===== PAGE 5 =====
{"alpha_words": 89, "chars": 814, "method": "ocr", "page": 5, "variant": "plain-vision"}
UNCLASSIFIED††FOR-ĐFF
Current Challenges and Prospects for the Future.
Alloy Design
Thermophysical Properties and Thermoplastic Processing
Composites and the Quest for Ductility
Summary and Recommendations .....
LUSE ONLY
.. 20
20
20
21
22
Figures
1. Amorphous Versus Crystalline Structure...
2. Critical Cooling Rate.......
3. Examples of Processing of Metallic Glasses
4. Shear Bands..............
5. Fatigue Limit of Metallic-Glass-Matrix Composites
6. Deformation Map for a Metallic Glasses…
7. Cast Metallic Glass Wedge............
8. Microstructure of In Situ Metallic Glass Matrix Composite.
9. Materials Property Charts.....
Tables
1. Selected Bulk Glass-Forming AlloyS....
2. Comparison of Strengths of Amorphous and Crystalline Aluminum Alloys
1
10
11
13
15
18
3
7
iv
UNCLASSIFIED//FOR OFFIGIAL UET ONLY

===== PAGE 6 =====
{"alpha_words": 376, "chars": 2774, "method": "ocr", "page": 6, "variant": "plain-vision"}
UNCLASSIFIED/ FOR OFFICIAL USE ONLY
Metallic Glasses: Status and Prospects for Aerospace
Applications
Summary
Metallic glasses combine some of the advantageous mechanical properties of
metals-strength, stiffness, and in some cases toughness-with the processing
flexibility usually associated with thermoplastic polymers. The absence of
crystalline defects allows metallic glasses to be much stronger than
conventional alloys but also means they have near-zero tensile ductility and
poor fatigue resistance. In structural applications, therefore, metallic glasses
are most likely to be useful in the form of composites consisting of ductile
crystalline dendrites in a metallic glass matrix. These dendritic composites
sacrifice some strength but can have exceptionally high fracture toughness, as
well as good fatigue resistance, and could replace high-strength steels in
certain load-limited structural components in aerospace vehicles where space
is limited.
Because they are true glasses, thermoplastic forming near the glass transition
temperature affords metallic glasses tremendous flexibility in processing. For
instance, metallic glass components can be formed in a single step (for
example, by injection molding) in complex geometries that would be difficult
or impossible to produce with conventional alloys. In addition, metallic glass
foams can be made with relative ease, raising the possibility of making
structural foams with high strength and stiffness. Finally, because they lack a
crystalline grain structure, metallic glasses can be used to form nanoscale
features with high fidelity. This may make metallic glasses useful in a variety
of micro-electromechanical systems (MEMS) applications.
Metallic glasses also have significant limitations for aerospace applications,
however. Foremost among these is a lack of good glass-forming alloys; in
particular, there are no good aluminum-rich glass-forming alloys, the known
titanium-based alloys are either relatively dense (owing to high
concentrations of alloying elements) or contain beryllium, and the known
magnesium- and iron-based alloys are all quite brittle, with low fracture
toughness. Although metallic glass matrix composites can have outstanding
properties (particularly strength and fracture toughness), the number of good
composite systems known at present is also quite limited.
Therefore, in order for metallic glasses (and their composites) to be of broad
utility in aerospace structural applications, progress in the following areas is
required:
• Development of new lightweight alloys and composite systems, preferably
by computational and/or combinatorial approaches rather than by trial and
error.
• Understanding of mechanical behavior, especially:
V
UNCLASSIFIED/MOR OFFICIAL USE ONLY

===== PAGE 7 =====
{"alpha_words": 100, "chars": 719, "method": "ocr", "page": 7, "variant": "plain-vision"}
- The effect of alloy composition and structure on plastic deformation.
- Microstructural design of composites for optimal toughness.
• Development of processing techniques, including thermophysical
processing of complex and/or nanoscale features as well as production of
metallic glass foams.
It is highly likely that continued work over the next 20-50 years will result in
significant advances in all these areas, and that metallic glasses and metallic
glass matrix composites will see increasing acceptance as structural materials.
Whether or not they achieve widespread use in aerospace applications,
however, depends critically on the development of new, lightweight alloys.
vi
UNCLASSIFIED AFAR OFFIGIAL USE ONLY

===== PAGE 8 =====
{"alpha_words": 320, "chars": 2267, "method": "ocr", "page": 8, "variant": "plain-vision"}
UNCLASSIFIEDTYTOR OI
LUBE ONLY
Metallic Glasses
STRUCTURE
The atomic-scale structure of most metals and alloys is crystalline; that is, the atoms
are arranged in a highly ordered manner on a lattice that is periodic in three
dimensions, as depicted in Figure 1(a). In contrast to this crystalline structure, metallic
glasses lack the long-range order of a lattice and are therefore said to be amorphous,
as depicted in Figure 1(b). Although the word "amorphous" implies a complete lack of
structural order, in fact the atomic structure of metallic glasses is not truly random.
Constraints on atomic packing provide strong short-range order; for instance, on
average the atoms have a particular number of nearest atomic neighbors at a well-
defined distance. But this short-range order persists only over distances of a few
atoms; there is no long-range order as there is in a crystalline alloy. In many ways, the
atomic-scale structure of metallic glasses more closely resembles the highly disordered
structure of a liquid than the structure of a crystalline alloy.
(a)
(b)
Crystalline
Amorphous (glass)
Figure 1. Amorphous Versus Crystalline Structure, Schematic atomic-scale structure of crystalline
(a) and amorphous (b) metals. In a crystalline structure, order persists over long distances (many
atomic dimensions). In a glass, there is short range order but no long-range order.
A corollary of this difference in structure is that the nature of structural defects is quite
different between crystalline and amorphous alloys. Crystalline alloys, for example,
have extended linear defects in the crystal structure, called dislocations, that are (in
large part) responsible for determining mechanical behavior. The lack of crystalline
order precludes the existence of dislocations in metallic glasses, but other sorts of
defects can be present and may influence properties and behavior.
From an applications point of view, the amorphous structure of metallic glasses has two
principal implications. First, the mechanical properties of amorphous alloys are
significantly different from those of their crystalline counterparts; some of these
differences are advantageous, but others are not. Second, because metallic glasses are
1
UNCLASSIFIED/EAR AFI
GIAL USE ONLT

===== PAGE 9 =====
{"alpha_words": 369, "chars": 2614, "method": "ocr", "page": 9, "variant": "plain-vision"}
UNCLASSIFIED//FAR OFFICIAL USE ONLY
glasses in the true sense of the word, rather than melting abruptly (as crystalline
metals do), they soften and flow over a range of temperatures in a manner akin to
common (oxide) glasses. This creates opportunities for tremendous flexibility in the
processing of metallic glasses.
PROCESSING
Glass-Forming Alloys
The key to making a metallic glass is to retain the disordered, liquid-like atomic scale
structure during cooling from the melt. All materials have a tendency to crystallize upon
cooling because the crystalline state is the most stable structure at any temperature
elow the melting point. But crystallization takes time, so if the cooling is fast enough
it is possible to bypass crystallization and form an amorphous structure at the glass
transition temperature (Figure 2(a)). Glass formation and crystallization are therefore
competitive processes; which one will occur depends on the material and the processing
conditions.
(a)
(b)
Temperature
o Pure nickel
Liquid
Melting
lenaperature
Crystal
Glass transition
lemperature
Supercooled
Liquid
-
-
Critical cooling rate (Kis)
10°
-
'8
"C'onventional" metallic glasses
(niax thickness < 1 mm)
10"
10*
Bulk metallic glasses
(max thickness » ( mm)
10°
Glass
10''
107
-
Time
0.2
0.3
0.4
0.5
4.0
0.7
1.8
Reduced glass transition temperature (T/T™'
Figure 2. Critical Cooling Rate. (a) Effect of the cooling rate on glass formation - If the cooling rate is slow (path
1), then the melt crystallizes before going through the glass transition. If the cooling rate is fast enough (path 2),
then the melt can form a glass. The critical cooling rate (path 3) is the slowest rate at which the melt can be cooled
and still form a glass. (b) Critical cooling rates for various metallic alloys - The horizontal axis is the glass transition
temperature normalized to the melting (liquidus) temperature.'
For some materials, such as silica (silicon dioxide) and most thermoplastic polymers,
the crystallization process is slow because the crystal structures are complex and the
basic structural units (for example, segments of polymer chains) are slow to rearrange
into a crystalline form. These materials can therefore be produced in glassy form even
at very low cooling rates; in fact, it can be difficult to crystallize them at all. Metals and
alloys are another matter because the crystal structures are relatively simple and the
basic structural units are individual atoms, which are highly mobile. Metallic crystals
nucleate and grow quickly, making production of a metallic glass more challenging.
2
UNCLASSIFIED/*fl
ONLY

===== PAGE 10 =====
{"alpha_words": 465, "chars": 3134, "method": "ocr", "page": 10, "variant": "plain-vision"}
UNCLASSIFIEDAIFGR
BAL OOL ONLT
One way to quantify the ability of a metallic alloy to be produced in glassy form is
through the critical cooling rate-the slowest rate at which a metallic liquid may be
cooled and still produce a fully amorphous structure, as shown in Figure 2(a). The
critical cooling rate for a variety of metallic glass-forming alloys is shown in Figure 2(b).
Early metallic glasses (discovered in the 1960s and 19705) were binary alloys with
critical cooling rates typically on the order of 104 to 107 K/s. Achieving such high
cooling rates requires specialized techniques (such as melt spinning) and limits the
maximum thickness of the metallic glass to ‹ 100 um because of the need to rapidly
extract heat from the melt. As a result, these early metallic glasses could be produced
in only a limited range of forms, including ribbons, foils, wires, and powders.
Extensive research efforts in alloy design over the past two decades have resulted in
the development of multi-component alloys with much lower critical cooling rates (0.1
K/s or even lower). This has enabled the production of metallic glass specimens in
larger sizes-in some cases exceeding 1-cm section thickness. Common practice in the
field is to refer to any alloy capable of being cast into a section at least 1-mm thick as a
"bulk" metallic glass. These alloys may be cast or molded into forms suitable for
structural applications.
At present, it is not possible to predict a priori the glass-forming ability of an alloy of
arbitrary composition. A variety of empirical rules for selecting alloying elements and
compositions have been proposed, and techniques have been demonstrated for efficient
searching of composition space. But identification of alloys with good glass-forming
ability is still mostly a matter of trial and error. As a result, the number of truly
outstanding glass-forming alloys (loosely defined as being able to be cast as a glass to
a thickness of at least 1 cm) is quite limited (see Table 1).
Table 1. Selected Bulk Glass-Forming Alloys. Selected alloys reported to have
excellent glass forming ability, quantified here as the maximum thickness of a
fully amorphous casting. 234 5 6 7 8
Composition
Mg65Cu1sAgsPdsGd10
Zr41.2Ti13.8CU12.sNi1oBe22.5
Pd4oCuзoNi1oP20
CU47Zr45Ag4Al4
Pt57.5CU14.7Ni5.3P22.5
Ti4oZr25NiЗCu1zBe2o
Fe48Cr15MО14ErzC15B6
Maximum Thickness
(mm)
10
50
72
16
14
12
Reference
2
3
4
5
6
7
8
Moving from the laboratory to industrial practice, it is important to note that factors
besides alloy composition can affect glass-forming ability. In particular, some alloys are
sensitive to the presence of impurities; for example, the glass-forming ability of some
zirconium-containing alloys is dramatically reduced by the presence of oxygen.
Processing conditions also influence the ability to make a glass; these may include the
material and surface finish of the mold and the temperature of the liquid prior to
casting. Finally, glass-forming ability can be quite sensitive to small variations in
composition, which may be difficult to control in industrial practice.
3
UNCLASSIFIED/ FOR OFFIGIAL USE ONLY

===== PAGE 11 =====
{"alpha_words": 284, "chars": 1996, "method": "ocr", "page": 11, "variant": "plain-vision"}
UNCLASSIFIED AH
HAL USE ONLY
Casting and Molding
Like other alloys, metallic glasses can be cast into net-shape or near-net-shape
geometries. Die casting into a permanent (metal) mold-because it provides the rapid
heat transfer needed to meet the requirement for relatively rapid cooling-is the most
common casting technique. In most cases, casting is done in either a vacuum or an
inert atmosphere to prevent formation of oxide particles that promote crystallization.
Conventional casting, however, does not take advantage of the flexibility afforded by
the glassy nature of these alloys. If a metallic glass is heated to a temperature above
its glass transition temperature, it becomes a supercooled liquid. In this state, the
viscosity drops with increasing temperature over a wide range, making it possible to
control the viscosity by controlling the temperature.! This ability to control the viscosity
enables many of the processing techniques commonly used in molding thermoplastic
polymers to be applied to metallic glasses (Figure 3).
(b)
200 um
5cm
Figure 3. Examples of Processing of Metallic Glasses. (a) Microspring produced by lithography and (b) thin-
walled bottle produced by blow molding. Images are courtesy of Professor Jan Schroers (Yale University).
There are two important limitations on processing of metallic glasses in the supercooled
liquid region. First, supercooled liquids are metastable and have a tendency to
crystallize, so there is a limited window of time (typically on the order of minutes) in
which the processing must be completed if the glassy structure is to be maintained.
Second, the viscosity of many glass-forming alloys near the glass transition
temperature is too high for convenient processing. The viscosity can be reduced by
increasing the processing temperature, but higher temperatures promote crystallization
1 A crystalline metal, in contrast, melts abruptly, going from a rigid solid to a low-viscosity fluid very quickly.
4
UNCLASSIFIED HF@R

===== PAGE 12 =====
{"alpha_words": 501, "chars": 3385, "method": "ocr", "page": 12, "variant": "plain-vision"}
UNCLASSIFIED AFOR OFFICIAL ICE ANLY.
and thus reduce the window of time available for molding. In practice, therefore,
successful molding requires careful control of the processing conditions.
Joining
Structural applications inevitably require joining of components, for instance by
mechanical fasteners or adhesives or by welding, soldering, or brazing. The use of
fasteners and adhesives is much the same for metallic glasses as for any other metal.
Techniques such as welding, soldering, and brazing are potentially problematic because
they involve heating the glassy alloy, running the risk of crystallization (which could
make the joint more brittle). In welding, for instance, the metal to be joined is actually
melted and then resolidifies upon cooling. In the case of a metallic glass, care must be
taken to ensure the cooling rate is fast enough to avoid crystallization. There is also a
risk that the glassy material in the heat-affected zone (near to but not in the molten
region) might crystallize. Laboratory tests of a variety of welding techniques have been
performed on several glass-forming alloys with mixed results, and it is clear that much
remains to be done in this area.
Foams
One particularly promising recent development is the ability to produce metallic glass
foams. Here, the relatively high viscosity of glass-forming alloys is an advantage in
producing a stable foam structure that can be solidified, leaving a high-porosity foam
with metallic glass ligaments.9 These foams have high specific strength (that is,
strength normalized to density) and specific stiffness and could have excellent damage
tolerance, although this has not been demonstrated.
Thin Films and Coatings
The discussion above focuses on the processing of free-standing metallic glasses, with
an emphasis on structural applications. However, it is also possible to produce
amorphous alloys as thin films or coatings using techniques such as physical vapor
deposition or electrodeposition. Although the thicknesses of material that can be
produced in this way are limited, they are useful for making amorphous alloy coatings
(for wear and corrosion resistance) or for thin films for magnetic or micro-
electromechanical system (MEMS) applications. A distinct advantage of the thin film
techniques is that because the effective cooling rates during vapor deposition are
extremely high, a much wider range of alloys can be produced in amorphous form than
is possible with casting. This allows the alloy composition to be tailored for optimization
of functional properties, with less concern about glass-forming ability.
Mechanical Behavior Near Room Temperature
When a material is subjected to a stress, it can experience both elastic and plastic
deformations. Elastic deformation occurs at lower stresses and is recoverable when the
applied stress is removed. The limit of elastic deformation is defined by the yield
stress-the point at which plastic (nonrecoverable) deformation begins. Much of the
current interest in metallic glasses arises because their yield stresses (that is, their
strengths) can be much higher than those of crystalline alloys of similar composition;
this difference is a direct result of the novel atomic-scale structure of metallic glasses.
The fracture and fatigue characteristics of metallic glasses are also different from those
5
UNCLASSIFIED/ITOR OFFYETAL

===== PAGE 13 =====
{"alpha_words": 359, "chars": 2578, "method": "ocr", "page": 13, "variant": "plain-vision"}
UNCLASSIFIED HA
IAL USE ONŁY
of conventional alloys. In this section, we review the mechanical behavior of metallic
glasses, with particular attention to properties of interest for aerospace applications. We
consider actual properties in detail in the section below on applications, where we
compare the properties of metallic glasses with those of other advanced structural
Stiffness: Elastic Deformation
Stiffness is the resistance of a material to elastic deformation and is quantified by either
the elastic modulus (for tensile or compressive loads) or the shear modulus (for shear
loading). Metallic glasses tend to be somewhat (20-30 percent) less stiff than
crystalline alloys of similar composition. The lower modulus is a consequence of the
amorphous structure, in which atoms are (on average) slightly farther apart than in a
crystalline alloy, enabling certain atomic relaxations that are not possible in a crystal.
The lower modulus of amorphous alloys is clearly a concern in applications where
stiffness is a primary criterion, but it does present some advantages. For instance,
some applications (springs, for example) require the ability to store elastic strain
energy (resilience), and here metallic glasses do quite well. Resilience is also a key
figure of merit for snap-fit assembly of materials without fasteners. Overall, however,
for structural applications, the low stiffness of metallic glasses is a disadvantage.
Strength and Ductility: Plastic Deformation
The theoretical strength of perfect, defect-free crystalline metals is several orders of
magnitude larger than strengths measured in typical laboratory experiments. The
difference exists because metallic crystals inevitably have crystalline defects
(dislocations) that are able to move at relatively low stresses and cause plastic
(nonrecoverable) deformation. Because dislocations cannot exist in an amorphous
structure, in principle the strength of amorphous alloys should approach theoretical
limits based on the inherent strength of the atomic bonds. As shown in Table 2, the
strength of aluminum-based metallic glasses can be two or three times greater than
those of conventional (crystalline) high-strength aluminum alloys. Similarly high
strengths are seen for other amorphous alloys; for instance, the best iron-based alloys
have a strength of approximately 4 GPa-again, two or three times greater than those
of conventional high-strength steels. 1° Such high strengths create great interest in
potential structural applications of metallic glasses.
6
UNCLASSIFIED FOR OFFICIAL USE ONLK

===== PAGE 14 =====
{"alpha_words": 291, "chars": 2112, "method": "ocr", "page": 14, "variant": "plain-vision"}
UNCLASSIFIEDAYTON OFFICIAL USE ONLY
rable 2. Comparison of Strengths of Amorphous and Crystallin
Huminum Alloys. Compared with the theoretical maximum strengt
(taken to be y/30, where p is the shear modulus of pure aluminum).
% of Theoretical
Yield Stress (MPa)
Strength
1,600
-
Theoretical
Strength (Defect-
Free Crystal)
Typical High-
Strength
Aluminum Alloy
7xxx Series) 11
Best Crystalline
Aluminum Alloy12
Aluminum-Based:
Metallic Glass13
400-500
25-31%
770
1,280
48%
80%
Unfortunately, the lack of dislocations in amorphous alloys is also their Achilles' heel. In
crystalline alloys, dislocations move and multiply in response to applied stresses,
resulting in dislocation tangles that increase the resistance to further dislocation
motion. This process, called strain hardening, is of crucial importance because it makes
plastic deformation stable. If one region of a crystalline material yields and begins to
plastically deform, the deforming region strain hardens, and so another region will
deform instead. The result is that the plastic deformation is not concentrated but rather
spreads through a large volume of material. Metallic glasses, lacking dislocations, do
not strain harden and in fact strain soften in response to plastic deformation. This
means that as soon as any one region yields, any further deformation will occur in the
same region. This process, known as shear localization, leads to the formation of shear
bands (Figure 4). In any loading geometry where the metallic glass experiences
significant tensile loading, fracture occurs on a single dominant shear band with
essentially zero tensile ductility.? Metallic glasses therefore fracture in an abrupt,
apparently brittle manner on the macroscopic scale (even though there can be
significant plasticity on a microscopic scale). This lack of ductility is of obvious concern
to designers interested in structural applications. Furthermore, it limits the ability to
fabricate metallic glasses into different shapes by deformation processing (by rolling or
forging, for instance) after casting.
7
UNCLASSIFIED//TOR OFFICIAL USE ONLY

===== PAGE 15 =====
{"alpha_words": 276, "chars": 1938, "method": "ocr", "page": 15, "variant": "plain-vision"}
UNCLASSIFIED /FOR OF
CIAL USE ONLY
200 pm
Figure 4. Shear Bands, Produced by bending of a zirconium-based metallic glass, 14
Fracture Toughness
Fracture toughness is a measure of a material's resistance to growth of cracks, a critical
property for structural materials subjected to tensile loading. In very tough metals, the
toughness usually results from plastic deformation that occurs near the tip of the
advancing crack; plastic deformation requires energy, and the need to provide this
energy translates into resistance to crack growth.3 Despite their lack of tensile ductility,
at least some metallic glasses are not brittle in the same sense that ceramics are, for
example, because they can experience significant plastic deformation around the crack
tip during fracture. For instance, the fracture toughness (Kic) of zirconium-based
metallic glasses is about 20 MPa m//2 15-somewhat lower than the ~ 55 MPa m1/2
typical of crystalline zirconium alloys16 but much greater than the fracture toughness of
ceramics (typically 1-5 MPa-m12). The fact that metallic glasses are reasonably tough
despite their lack of tensile ductility suggests structural applications are not out of the
question.
However, some metallic glasses appear to be intrinsically brittle in that they fracture
with only limited plastic deformation near the crack top and thus have very low value:
of fracture toughness. For this reason, some alloys that would otherwise be highly
desirable, such as iron-based metallic glasses (for their high strength and low cost) and
magnesium-based glasses (for their low density), fall into this category. The physical
origins of the difference between intrinsically brittle metallic glasses and those capable
of limited plastic deformation (and thus some toughness) are not well understood.
3 In other materials, notably polymer-matrix composites, other mechanisms of toughening can be more important,
8
UNCLASSIFIED FIFOR

===== PAGE 16 =====
{"alpha_words": 336, "chars": 2261, "method": "ocr", "page": 16, "variant": "plain-vision"}
UNCLASSIFIEDAYTOK OF
CIAL USE ONLY
Even some metallic glasses with reasonable toughness may be embrittled by exposure
to elevated temperatures. This may occur in the heat-affected zone during welding (as
discussed above), or it may be a by-product of processing in the supercooled liquid
region (as in injection molding, for instance). The causes of embrittlement are also not
well understood, and there is no known way to reverse embrittlement once it occurs.
Fatigue
Fatigue is a process by which materials can experience incremental crack growth owing
to cyclic loading, even at stresses well below the yield stress, If unabated, fatigue
cracks can grow to a critical length at which abrupt catastrophic fracture occurs. Up to
90 percent of failures of structural components in service are estimated to be caused by
fatigue, making fatigue resistance of obvious importance to designers.
The fatigue resistance of metallic glasses is not very good. A common measure of
fatigue resistance is the fatigue limit-the stress amplitude (range) below which no
fatigue failure will occur, regardless of the number of loading cycles the material
experiences. The fatigue limit for high-strength crystalline alloys is typically about 40
percent of the tensile strength, but for metallic glasses, it is only about 5 percent of the
tensile strength (Figure 5). The reason for this difference has to do with the structure of
the material. In a crystalline alloy, there are microstructural features (such as grain
boundaries and precipitate particles) that can inhibit the growth of fatigue cracks. In
metallic glasses, the microstructure is completely featureless, and there is nothing to
prevent fatigue cracks from growing once they have been initiated.
The poor fatigue resistance of metallic glasses is a critical limitation for structural
applications in aerospace because it implies a need to overdesign components to keep
the stresses far below the yield stress. Thus, much of the advantage of having a high-
strength material in the first place is lost. The desire to improve metallic glasses'
fatigue performance has led to the development of metallic-glass-matrix composites
with outstanding properties, as discussed below.
9
UNCLASSIFIED /FOR OFFICIAL USE ONLY

===== PAGE 17 =====
{"alpha_words": 218, "chars": 1510, "method": "ocr", "page": 17, "variant": "plain-vision"}
UNCLASSIFIED /FOR
tAL USE ONLY.
Stress amplitude/Ultimate tensile strength
1
DINTE
agae
Dendritic composite
•=====
High-strength steel
Single-phase
metallic glass
a--
0.01
10°
10*
10°
10'
Number of cycles to failure
T
10'
10°
Wear Resistance
Because of their high yield strength, metallic glasses also have very high hardness.
Particular in, erest es the comight dave gone grib cores one are or some bos
(see below), opening up potential applications such as coatings on dry bearings for
resistance is perhaps not as good as their high hardness would suggest. Nevertheless,
the wear resistance of metallic glasses can still be quite good, and in fact one of the
principal current markets for amorphous alloys is as wear- and corrosion-resistant
coatings for tools such as drill bits.
Corrosion and Stress-Corrosion Cracking
It is frequently stated that metallic glasses have excellent corrosion resistance, but this
is not always true. The lack of grain boundaries and second-phase particles makes
some metallic glasses extremely resistant to corrosion, but this is not true of all alloys
(some of which oxidize rapidly in air). Broadly speaking, the corrosion resistance of
nickel- and iron-based metallic glasses is better than that of alloys based on zirconium,
titanium, and copper (particularly in environments containing chloride ions). 21 Some
alloys are susceptible to localized pitting corrosion, probably facilitated by the presence
of crystalline inclusions.
10
UNCLASSIFIED /4EQR OFFICIAL UGE ONLY

===== PAGE 18 =====
{"alpha_words": 220, "chars": 1715, "method": "ocr", "page": 18, "variant": "plain-vision"}
UNCLASSIFIED/?TOK Or
ITAL OOL ONLY
The subject of stress-corrosion cracking of metallic glasses, despite its obvious
importance for structural applications, has received scant attention in the literature.
What little work that has been done has focused on zirconium-based glasses, with the
observation that these alloys are very susceptible to stress-corrosion cracking in
aqueous environments containing chloride ions, likely owing to the fact that they do not
form protective oxide surface layers.?2
Mechanical Behavior at Elevated Temperature
The discussion above relates to mechanical behavior at temperatures well below the
glass transition temperature. At elevated temperatures, the strength drops and plastic
aerormation transitions to a homogeneous mode, occurring throughout the specimen
instead of being localized into shear bands (Figure 6). Above the glass transition
temperature, the alloy becomes a fluid, with a viscosity that drops exponentially with
increasing temperature. Because the strength of the material is low, temperatures
either above or below the glass transition may be useful for processing, as discussed
above. However, the decrease in strength and the tendency for crystallization at
elevated temperatures preclude use of metallic glasses from structural applications at
temperatures approaching the glass transition temperature.
10'
Inhomogeneous defornation
(shcar localization)
na sens patin
10:10
010°
101L
103
15'
Non-Newtonian
Shear stress at 300 K
Elastic
(negligible flow)
1.....
Newtonian
10 L
0.4
0.5
0.6
0.7
0.8
0.9
L
1.1
1.2
T/T,
Figure 6. Deformation Map for Metallic Glasses. As a function of temperature (normalized to the glass
11
UNCLASSIFIED /FOR OFFICIAL USE ONLY

===== PAGE 19 =====
{"alpha_words": 332, "chars": 2378, "method": "ocr", "page": 19, "variant": "plain-vision"}
UNCLASSIFIED tyl
Other Properties: Magnetic, Electrical, Optical, Thermal, and Acoustic
Although most of the current interest in metallic glasses centers on their mechanical
properties, it is appropriate to consider other properties of potential utility. Of these,
the magnetic properties of ferromagnetic metallic glasses stand out." A variety of
ferromagnetic glass-forming alloys exist, mostly based on transition metals (iron,
nickel, and cobalt). The presence of alloying elements (necessary to make the material
glass-forming) means the saturation magnetization of metallic glasses is not as large as
that of the pure elements. However, some amorphous alloys have very low coercivity (a
measure of how strong a magnetic field must be to change the direction of
magnetization of the material) owing to the lack of crystalline defects (such as grain
boundaries) and magnetocrystalline anisotropy. In addition, the relatively high electrical
resistivity of amorphous alloys (see below) minimizes eddy current losses caused by
high-frequency magnetization/demagnetization. Some amorphous alloys also have
strong magnetoelastic effects (coupling between magnetic properties such as
susceptibility or magnetization and elastic strain). Current and potential future
applications of these magnetic properties are discussed below.
Like crystalline alloys, metallic glasses have conduction electrons that make them both
electrically and thermally conductive,25 although their structural disorder and high alloy
content make them poor conductors. In addition, in a behavior that is useful in some
applications, the conductivity of metallic glasses is not very sensitive to temperature;
an exception is near absolute zero, where some amorphous alloys become
superconducting.
Another consequence of the amorphous structure of metallic glasses is that they tend to
have very low acoustic damping. This may be useful in applications such as vibrating-
structure gyroscopes for vehicle orientation, 26
A common misperception among those hearing about metallic glasses for the first time
is to think they are transparent. This is not the case; amorphous alloys are highly
reflective, with a shiny luster similar to that of other metals (Figure 7). This is a result
of the presence of the conduction electrons, which scatter and absorb incident light.
12
UNCLASSIFIEDHEOR OFFICIAL USE ONLY

===== PAGE 20 =====
{"alpha_words": 236, "chars": 1659, "method": "ocr", "page": 20, "variant": "plain-vision"}
UNCLASSIFIED/†FOR
Figure 7. Cast Metallic Glass Wedge. Wedge of a zirconium-based bulk metallic glass produced by
asting. Note the shiny metallic luster, typical of metallic glasses.?7
Metallic Glass Matrix Composites
As discussed above, the lack of crystalline defects gives metallic glasses high strength
but compromises their ductility and fracture toughness. In particular, the tendency for
plastic deformation to localize into shear bands prevents the material from deforming in
a "graceful" manner. So it should not be surprising that there have been many
attempts to control shear band initiation and propagation by making composite
materials consisting of particles or fibers of some other material (most commonly a
ductile crystalline metal) in a metallic glass matrix. The idea is to produce a material
with improved ductility, fracture toughness, and fatigue properties while (hopefully) not
sacrificing the qualities-especially strength and processing flexibility-that make
metallic glasses interesting in the first place.
PROCESSING AND STRUCTURE OF COMPOSITES
Broadly speaking, there are two kinds of metallic glass matrix composites: ex situ and
in situ. In ex situ composites, the metallic glass and the crystalline phase (be it in the
form of particles or fibers) are physically combined, for instance by adding particles to
the melt before casting. In situ composites are different in that the crystalline phase is
produced directly from the melt (by precipitation) during processing. This fundamental
difference in processing leads to significant differences in structure and therefore in
properties.
13
UNCLASSIFIEDHTOR OrTI
CIAL USL ONLY

===== PAGE 21 =====
{"alpha_words": 464, "chars": 3134, "method": "ocr", "page": 21, "variant": "plain-vision"}
UNCLASSIFIED HEAR OFFIGIAL USE OMLK
EX SITU COMPOSITES
There are two basic ways of making ex situ composites, in which the metallic glass
matrix and the crystalline phase are combined physically, without a chemical reaction:
• Add crystalline particles to a melt of a glass-forming alloy and then cast under
conditions that allow the matrix to form a metallic glass.
• Make a preform of a crystalline phase (by packing fibers into a mold, for instance)
and then cast the glass-forming alloy around the preform.
Both approaches have limitations. In the first, the addition of particles to the melt
increases the viscosity (which is already quite high relative to non-glass-forming alloys)
