Repository: ufo-files/machine-data

# UFO Files machine data
Generated OCR and media transcripts used by UFO Files projects.

The page count covers downloaded PDFs and TIFFs, including unprocessed files.
It updates automatically from the archive; the linked JSON includes measurement
time and uncounted files. ≥ indicates a minimum. Separate copies and alternate
formats count separately; other images, text, office documents and media are
excluded.

## Raw documents by collection

<!-- raw-document-collection-counts:start -->
| Collection | Raw documents |
| --- | ---: |

<!-- raw-document-collection-counts:end -->

The Brazil collection has a Portuguese-first processing path. See
[`docs/portuguese-processing.md`](docs/portuguese-processing.md) for its paired
Portuguese/English schema, provenance, safety limits, pilot, and Mac worker
operations.

{"schema": "ufo-files-archive-ocr/v1", "engine": "source-text-extraction/v3", "engine_mode": "textutil-doc", "source_file": "Black-Vault-UFO/documents/readme-doc.doc", "source_sha256": "8d38b2981ab052a30e279ef5686a6fb740c738152f1fa1f2cbe308307e4ff866", "source_bytes": 43520, "source_hash_basis": "archived-file", "created_utc": "2026-10-21T18:30:52.066272+00:00"}

NOTES:

The data was taken off a system called the ERIT (Enroute Radar Intelligence tool) which is Pentium class computer used for recording and analyzing radar data only.   The data is acquired from radar modem splitter ports which originate from the same sources used for the FAA’s host computer system.   Lately, the ERIT computer has had trouble getting a connection to an Internet Zulu time server, so the internal PC clock will be free running and unsynchronized.   The PC time is usually off by several minutes at the most.  This does not invalidate the data since all incoming radar message are “time stamped” by one clock source.

All incoming radar messages are referenced by True North, except BAD which is an ASR9 direct link and the returns are referenced Magnetic North of 4.4 degrees E.

QAZ, QSK,LBB, BAD are terminal ASR9s have scan rates of 4.8 seconds.


FORT WORTH CENTER RADARS
 
Site ID
Location
Lat
Long
FTW
FT. WORTH, TX
325640
0971313
OKC
OKLAHOMA CTY, OK
352408
0972134
TXK
TEXARKANA, AR
332135
0935522
QXS
ODESSA, TX
323315
1022540
AEX
ALEXANDRIA, LA
311851
0923150
AMA
AMARILLO, TX
351450
1013920
QAF
AFTON, OK  (CHELSEA)       
362438
0952611
QOO
ANSON, TX
324217
0995249
QOT
PUTNAM, OK
360052
0991018
QYS
ROGERS, TX
305637
0971606
QLB
LUBBOCK, TX
334006
1015112
RSG
ROCK SPRINGS, TX
300248
1001604
QOM
KING MOUNTAIN, TX
311707
1021622
QAZ
AZLE, TX
325238
0973634
QSK
SACHSE, TX                   
325924
0963441
QXR
RUSSELVILLE, AR         
352410
0925939
BAD
BARKSDALE AFB, LA
323048
0933933


Data extraction by:

Mark Brownlow
RDAS Engineer,  ZFW 
817-858-7454

File: Black-Vault-UFO/documents/download-a-zip-file-of-all-37-dird-reports-below/DIRD_04_DIRD_Biomaterials.txt (part 1 of 2)
{"collection": "UFO Files Data Archive", "created_utc": "2026-08-03T06:05:43Z", "dpi": 600, "engine": "mac-m3-imagemagick-tesseract-vision-ocr", "engine_mode": "ocr", "lang": "eng", "pages": 33, "preprocessing": "imagemagick 600dpi: plain gray/auto-orient plus deskew/normalize/contrast/threshold variants; scored Apple Vision OCR and tesseract psm candidates", "schema": "ufo-files-archive-ocr/v1", "source_bytes": 1841738, "source_file": "Black-Vault-UFO/documents/download-a-zip-file-of-all-37-dird-reports-below/DIRD_04_DIRD_Biomaterials.pdf", "source_sha256": "af8c7bc1600770e4399908540552ef560d0452b74a0314f8341141af9622bd9c"}

===== PAGE 1 =====
{"alpha_words": 20, "chars": 203, "method": "ocr", "page": 1, "variant": "clean-vision"}
UNCLASSIFIED/+FOR OFFIGIAL UGE ONLY
Defense
Intelligence
Reference
Document
Acquisition Threat Support
7 January 2010
ICOD: 1 December 2009
DIA-08-0912-006
Biomaterials
UNCLASSIFIED//FOR-OFICIALUSE ANLK

===== PAGE 2 =====
{"alpha_words": 65, "chars": 441, "method": "ocr", "page": 2, "variant": "plain-vision"}
This document is made available through the declassification efforts
and research of John Greenewald, Jr., creator of:
The Black Vault
The Black Vault is the largest online Freedom of Information Act (FOIA)
document clearinghouse in the world. The research efforts here are
responsible for the declassification of hundreds of thousands of pages
released by the U.S. Government & Military.
Discover the Truth at: http://www.theblackvault.com

===== PAGE 3 =====
{"alpha_words": 78, "chars": 681, "method": "ocr", "page": 3, "variant": "plain-vision"}
UNCLASSIFIED/FOR-OFFICELLUSE-ONLY
Biomaterials
Prepared by:
((b)(3):10 USC 424
Defense Intelligence Agency
Author:
(6)(6)
Administrative Note
COPYRIGHT WARNING: Further dissemination of the photographs in this publication is not authorized.
This product is one in a series of advanced technology reports produced in FY 2009
under the Detense Intelligence Agency, (D)(3):10 USC 424
Advanced Aerospace
this document should be addressed to (b)(3):10 USC 424;(b)(6)
Weapon System Applications (AAWSA) Proaram, Comments or quests pertaining to
Manager, Defense Intelligence Agency, ATTN (b)(3):10 USC 424 | BIdg 6000, Washington,
DC 20340-5100.
ili
UNCLASSIFIED /7POR OFFSETAL USE ONET

===== PAGE 4 =====
{"alpha_words": 84, "chars": 855, "method": "ocr", "page": 4, "variant": "plain-vision"}
UNCLASSIFIED/+FOR OFFI
SIALUGE ONLY
Contents
Introduction
Importance of Biocompatibility....
Science of Biomaterials
Biomaterials for Biosensors
Biomaterials for Biomedicine
Biomedical Silicones - Polydimethylsiloxanes …...
Silicone Chemistry..
Silicone in Biomedical Products....
Teflon-
Biodegradable Polymers.
Biodegradation Advantages
Degradable Biomaterials ..
Polylactic Acid and Polyglycolic Acid
Polyethylene Glycol or Polyethylene Oxide.
Hydrogels.
Titanium - Hip and Knee Joints
BioCeramics
Dental Ceramics.
Tissue Constructs as Biomaterials.
Cardiovascular Blomaterials.
Stent Biomaterials.
Nitinol as a Biomaterial
Contact Lenses.
Drug Delivery Polymers.
Medical Titanium as a Biomaterial.
... Vi
... ViT
.... vii
.....!
............. 2
4
..... 4
6
.. 7
8
...8
- 8
10
10
11
11
13
13
15
18
19
• 19
20
22
iv
UNCLASSIFIED HEAR OFEI
CIAL LISE ONL

===== PAGE 5 =====
{"alpha_words": 299, "chars": 2615, "method": "ocr", "page": 5, "variant": "plain-vision"}
UNCLASSIFIED/
Biomaterials in Dialysis.........
Summary and Recommendations.....
24
.. 25
Figures
Figure 1. Biomaterial Applications in Medical Devices ..
Figure 2. Common Medical Devices That Use Biomaterials.
.. vill
Figure 3. Biomaterials Such as Polycarbonates, Cellulose, and Silicones Used in
Membranes for Sensors, Dialyzers, and Oxygenators.
1
Figure 4, Photograph of Silicone (polydimethyllsiloxane) Biomedical Implants
Used in Breast Reconstructive Surgery ......
Figure 5. Silicone Chemical Groups ....
Figure 6, Silicone Tracheostomy Tube ........
3
4
5
Figure 7. Silicone Sheets Used Under the Skin as a Physical Supporting Layer for
Repair of Scar TisSUe........
Figure 8. Tefion Structure ................
Figure 9. Expanded PTFE (Gore-Tex or ePTFE) Used in Lip Implants...
Figure 10. Biodegradable Polymers..
Figure 11. Structure of Polylactic Acid (a
Biodegradable Polymer)
6
7
7
9
Figure 12. Biodegradable PLA as an Antiadhesion Barrier after Open-Heart
Surgery ...
9
Figure 13. Biodegradable Polymers Based on Copolymers of Polylactic Acid and
Polyethylene Glycol (Polysciences Inc) ..
Figure 14. Dots of Hydrogel.....
Figure 15. Various Titanium Components Used in Hip Joint Replacement
10
10
11
Figure 16. Hydroxyapatite Porous Bone-Like Structure After Commercial
Processing
Figure 17. Bioceramic Used in Artificial Hip Replacement Component...
Figure 18. Computer-Based Sculpted Ceramic Teeth ..
Figure 19. Scaffold-Guided Tissue Regeneration ..
12
12
13
14
Figure 20. Biodegradable Material CSLG Deposited in a Honeycomb Structure to
Allow Infiltration by Living Cells While in a Submerged Cell Culture ... 15
Figure 21. Some of the More Popular Biomedical Devices and Duration of Their
Blood Contact...
Figure 22. Gore Medical Teflon Foam Used in Vascular Grafts ..
16
16
Figure 23. Illustration of Treatment of an Atrial Septal Defect Using a
Teflon-Based Product Manufactured by Gore, Inc. ....
Figure 24. Stainless Steel and Teflon Bjork Shiley Heart Valve
Figure 25. Illustration of Stent Placement
Figure 26. Nitinol Stent .
Figure 27. Contact Lens...............
17
18
18
19
20
Figure 28. Schematic Representation of Biodegradable (Bioerodible) Drug
Delivery Device .....
21
Figure 29. Photomicrograph of Titanium Metal (Appears Black in This Photo)
in an Intimate Integration With Living Bone....
* 23
Figure 30. Illustration (Left) and Photograph (Right) of a Blood Dialyzer as
Used in Medicine .............
.. 24
Figure 31. Cuprophane Membrane Passes Blood Waste Products (Violet and
Orange Dots) Through Pores and Blocks Passage of Red Blood Cells .. 25
V
UNCLASSIFIED /7POR OrT

===== PAGE 6 =====
{"alpha_words": 203, "chars": 1503, "method": "ocr", "page": 6, "variant": "plain-vision"}
UNCLASSIFIED/FOR OFF
USE 8NLY
Biomaterials
Introduction
Biomaterials are metals, ceramics, polymers, glasses, carbons, and composite
materials intended to interface with biological systems. They are often used to
treat, augment, or replace bodily tissues, organs, or functions. Such materials
are rel i frions and fabrics. materials really parts cut recent
definitions also include living skin and tissues produced in culture.
A biocompatible material is different from a biological material produced by a
biological system, such as bone. Artificial hips, vascular stents, artificial
pacemakers, and catheters are all made of biocompatible materials that
typically have a synthetic origin. An extraordinarily wide range of medical
devices are made from biomaterials. Figure 1 shows some representative
examples of medical devices that use biomaterials.
Finger joint
Breast implant
SHELL:
FILLE
LICONE
GER
Heart valve
silicone rubber
Hip joint
sticones
Artificial heart
polyurethane, meta:
polyes at aunass steel
Intraocular lens (IOL)
poiyimethyl methacıylates
pianium
Figure 1. Biomaterial Applications in Medical Devices
Encompassing elements of medicine, biology, chemistry, and materials science,
biomaterials science has experienced steady and strong growth over its
approximately half-century history.
Although biomaterials are used primarily for medical applications, they are
also used to grow cells in culture, to assay for blood proteins in the clinical
vi
UNCLASSIFIED//FOR OFFICIAL USE ONLY

===== PAGE 7 =====
{"alpha_words": 387, "chars": 2778, "method": "ocr", "page": 7, "variant": "plain-vision"}
UNCLASSIFIED//TOR FPIETAL USŁ ONL*
laboratory, in processing biomolecules in biotechnology, for fertility regulation
implants in cattle, in diagnostic gene arrays, in the aquaculture of oysters, and
for investigational cell-silicon "biochips." The common thread in these
applications is the interaction between biological systems and synthetic or
modified natural materials.
Biomimetic materials, in contrast, are not made by living organisms but have
compositions and properties similar to materials made by living organisms.
For example, the calcium hydroxyapatite coating found on many artificial
hips-used as metal-bone interface cement to make it easier to attach
implants to bone-is similar to the coating found in mollusk shells.
IMPORTANCE OF BIOCOMPATIBILITY
Biocompatibility is an important issue in biomedical implants and sensors. A
material-tissue interaction that results from implanting a foreign object in the
body is a major obstacle to developing stable and long-term implantable
devices and sensors.
The processes that occur when sensors are placed in the complex living
environment of the human body are sometimes known as biofouling. In
biofouling, the physical or chemically sensitive portion of the sensor interface
becomes coated with proteins, blood-formed elements, adherent
immunological cells, and sometimes forms of scar tissue that tend to isolate
the sensor from the rest of the body environment. This response of tissue is a
foreign body reaction to any object introduced in tissue that does not express
surface characteristics that identify it as part of the host tissues.
Experiences of many investigators (more than 600 reported studies since 1996)
with the biocompatibility of biomaterials related to the function of implanted
biosensors have been poor such that many companies have abandoned
implantable sensor devices altogether. Rather, the recent trend in medical
biosensors is toward placing them outside the body. Newer sensors are often
based on optical principles in an effort to obviate the biocompatibility and
biomaterial issues of placing sensors inside the human body.
SCIENCE OF BIOMATERIALS
The study and use of biomaterials bring together researchers from diverse
academic backgrounds who must communicate clearly. Professions that
intersect in the development, study, and application of biomaterials include
bioengineer, chemist, chemical engineer, electrical engineer, mechanical
engineer, materials scientist, biologist, microbiologist, physician, veterinarian,
ethicist, nurse, lawyer, regulatory specialist, and venture capitalist.
The number of medical devices used each year in humans is very large. Figure
2 estimates usage for common devices, all of which employ biomaterials.
vil
UNCLASSIFIED AFOR OFFISIAL USE ONLY

===== PAGE 8 =====
{"alpha_words": 194, "chars": 1401, "method": "ocr", "page": 8, "variant": "plain-vision"}
UNCLASSIFIED /YFOR OFFICIAL VEE ONLY
Numbers of Medical Devices/yr. Worldwid
intraocular lens
contact lens
vascular graft
hip and knee prostheses
7,000,000
400,000
1,000,000
catheter
heart valve
stent (cardiovascular)
>2,000,000
breast implant
300,000
dental implant
500,000
pacemaker
200,000
renal dialyzer
25,000,000
lett ventricular assist devices
100,000
Millions of lives saved. The quality of life improved for millions more.
A $100 billion industry
Figure 2. Common Medical Devices That Use Biomaterials
The development of biomaterials is the junction of materials science and
chemistry. Medical devices may be composed of a single biomaterial or a
combination of several materials. A heart valve might be fabricated from
polymers, metals, and carbons. A hip joint might be fabricated from metals
and polymers (and sometimes ceramics) and will be interfaced to the body
through a polymeric bone cement.
Biomaterials by themselves do not make a useful clinical therapy but rather
have to be fabricated into devices. This is typically an engineer's role, but the
engineer might work closely with synthetic chemists to optimize material
roperties and with physicians to ensure the device is useful in clinica
pplications
Biomaterials must be compatible with the body, and there are often issues
same very singen scary regur mane a chose of her his eat ted
vili
UNCLASSIFIED/+FOR OFFISIAL USE ONLY

===== PAGE 9 =====
{"alpha_words": 387, "chars": 2707, "method": "ocr", "page": 9, "variant": "plain-vision"}
UNCLASSIFIED HFOR OFFICIAL UGE ONLY
Biomaterials for Biosensors
Implantable biosensors for the human body place some of the greatest functional
demands on biomaterials. Biosensors monitor the physiologic state of tissues for
medical therapeutics or for assessing human performance. Sensors for glucose, oxygen,
blood pH, adrenal hormones, nervous activity, heart performance, and blood pressure
monitors are all of interest.
Blood biochemistry sensors are the most difficult sensors to keep functioning over time
primarily because the sensor interface materials provoke low-level foreign-body
reactions in tissues. These types of responses are not specifically important to
implantable devices that have structural rather than sensing functions, such as heart
valves, but they can completely render a biosensor for blood glucose, for example,
useless after a few days.
Chemically sensitive biosensor interfaces to tissue and body environments employ
membranes in an effort to protect the biosensor active-sensing surface from possible
body reactions. The membrane allows small molecules of interest to pass through its
pores while excluding larger proteins, blood-formed elements, and cells like
macrophages that would engulf the sensor.
The membrane's biomaterial composition, pore size, and long-term physical integrity
are critical components in the functioning of the sensor. If the biomaterial chosen
retards the adhesion of proteins and does not provoke a biological response, then this
improves sensor longevity. Figure 3 shows some representative biomembranes.
No one biomaterial is best for all
sensor applications, primarily because
different biomaterials behave
differently relative to the substance
being sensed. Membranes that pass
glucose, for example, may not pass
oxygen that is needed for a sensor to
function. Membrane biofouling starts
immediately upon contact of the
sensor with the body cells. Proteins
and other biological components
adhere to the sensor surface, and in
some cases, impregnate the pores of
the material. This process retards
diffusion of the molecules of interest
to the sensor surface and either slows
the sensor's response to changes in
concentration or reduces the overall
response to the point where the
sensor falls out of calibration.
Figure 3. Biomaterials Such as Polycarbonates,
Cellulose, and Silicones Used in Membranes for
Sensors, Dialyzers, and Oxygenators
The design of sensor membrane materials has been found to be critically dependent on
subtle features of the membrane's chemistry, material thickness, and porosity, as well
as, more generally, where in the human body the sensor is located. The blood stream is
1
UNCLASSIFIED «FOR OFFIGIAL USE ONLY

===== PAGE 10 =====
{"alpha_words": 248, "chars": 1818, "method": "ocr", "page": 10, "variant": "plain-vision"}
UNCLASSIFIED/†FOR OFF*ETAL USL ONLY
the most hostile location both for sensor performance and in terms of the potential for
danger to the patient through the provocation of blood clotting.
The most successful biomembrane materials have been porous forms of Teflon,
polyurethanes, and cellulose-based materials such as cellulose acetate. As important as
the material composition is for sensors, so are aspects of a membrane's structure and
mechanical properties, such as its ability resist abrasion and adhere to sensor surfaces.
Biomaterials for Biomedicine
In this review, we look at representative biomaterials as well as representative
applications. These biomaterials are among the most popular of those used in medicine
today, and the applications in some cases represent multibillion-dollar-a-year markets.
Some of the best known of the biomaterials are:
• Silicone
• Teflon
• Biodegradable polymers
• Hydrogels
• Titanium alloys
• Ceramics
• Tissue constructs
Some of the largest applications are:
• Cardiovascular - stents, synthetic blood vessels,
heart valves
• Hip and knee joints
• Contact lenses
• Drug delivery devices
• Kidney dialysis
BIOMEDICAL SILICONES- POLYDIMETHYLSILOXANES
Perhaps the most well known of all biomaterials are the silicones-soft, pliable, and
semitransparent materials that are used in many different applications in modern
society, ranging from water sealants to fibrous insulations.
Silicone is often mistakenly called "silicon." Although silicones contain silicon atoms,
they are an organic material of greater complexity and are not made up exclusively of
silicon. Silicone is used in an exceptionally large number of biomedical applications. It is
blood compatible, sterilizable, rugged, and strong but flexible. Its mechanical properties
2
UNCLASSIFIED/HEOD-OFFICIALUSE-DALK

===== PAGE 11 =====
{"alpha_words": 152, "chars": 1135, "method": "ocr", "page": 11, "variant": "plain-vision"}
UNCLASSIFIED/TOR OFFICIAL USE ONLY
can be tailored to varying degrees of hardness and strength for stiffness in catheter
applications.
Biomedical silicones attracted notoriety in 1995 when a class-action lawsuit against
Dow Corning, Inc., brought a huge settlement resulting from the supposed dangers of
silicone breast implants.
After reviewing years of evidence and research concerning silicone gel-filled breast
implants, the national Institute of Medicine found that "evidence suggests diseases or
conditions such as connective tissue diseases, cancer, neurological diseases or other
systemic complaints or conditions are no more common in women with breast implants
than in women without implants." Dow moved out of the medical silicone business and
has since been replaced by an array of smaller companies offering specialized silicone
products.
Figure 4 shows the present form of silicone used for reconstructive surgery following a
mastectomy, particularly after breast cancer in women.
" 1
Figure 4. Photograph of Silicone (polydimethyllsiloxane) Biomedical Implants Used in Breast
Reconstructive Surgery
3
UNCLASSIFIED AfFOR

===== PAGE 12 =====
{"alpha_words": 307, "chars": 2177, "method": "ocr", "page": 12, "variant": "plain-vision"}
UNCLASSIFIED /AFOR AF
TAL USE ONLY
SILICONE CHEMISTRY
Silicone is actually a common name
for the chemical compound
polydimethylsiloxane (PDMS), a class
ot synthetic polymers with repeating
units of silicon and oxygen. Figure 5
shows the polymeric repeating
structure of medical silicones. Various
functional groups-often methyl-can
be attached to that backbone to
change the material properties.
Silicone polymers can easily be
transformed into linear or cross-
linking materials without using any
toxic plasticizers. The resulting
materials are elastic at body
temperature.
CHa
- 0-
Si
CHa
77.
The simultaneous presence of
Figure 5, Silicone Chemical Groups
different groups attached to the
silicon-oxygen backbone gives silicones a range of viscous and mechanical properties
chat allow their use as tluids, emulsions, compounds, resins, and elastomers ir
numerous applications. Thus, silicone is a versatile polymer, although its use is often
limited by its relatively poor mechanical strength. However, this limitation can be
overcome by reinforcing silicone with a silica filler or by chemically modifying the
backbone.
The stability, lack of toxicity, and excellent biocompatibility of PDMS make these
materials well suited for use in personal care, pharmaceutical, and medical device
applications. Silicone is easily molded and cast using room temperature curing (known
as RTV) or through the use of an organic catalyst.
SILICONE IN BIOMEDICAL PRODUCTS
Silicone membranes are made by casting the silicone liquid precursor into thin sheets.
Such membranes are often used in oxygen and carbon dioxide blood biosensors
because membranes made of this material are highly transmissive to these gases while
they block most other chemical substances present in the blood stream. In addition,
silicone's resistance to protein adhesion and its excellent overall biocompatibility make
it one of the most commonly used materials for encapsulating biosensors for tissue or
blood contact.
Recent formulations of silicone can be patterned with ultraviolet light and, thus, lend
themselves to manufacture with biosensors made by photolithography.
4
UNCLASSIFIED+/I
OR OFFICIAL USE ONLY

===== PAGE 13 =====
{"alpha_words": 116, "chars": 809, "method": "ocr", "page": 13, "variant": "plain-vision"}
UNCLASSIFIED /POR
FOAM-CUFF-TRACHESTOMY TUBE
L USE ONLY
Figure 6. Silicone Tracheostomy Tube
Figure 6 is a representative example of silicone-based medical products involving tubes
or catheters. A tracheostomy tube, or "trach tube," is a 2- to 3-inch-long curved metal
or plastic tube placed in a surgically created opening (tracheostomy) in the windpipe to
keep it open. Versions of these products are used in cases where patients have
difficulty breathing on their own, such as in a spinal cord injury.
A product known as Mepiforry™ is an example of silicone use in a sheet form for the
management of scars, particularly keloid scars. Figure 7 shows this product.
-
5
Figure 7. Silicone Sheets Used Under the Skin as a Physical Supporting Layer for Repair of Scar Tissue
UNCLASSIFIED /FOR OFFICIAL USE ONLY

===== PAGE 14 =====
{"alpha_words": 227, "chars": 1504, "method": "ocr", "page": 14, "variant": "plain-vision"}
UNCLASSIFIED/«FOR OFFICIAL USE ONLY
TEFLON
Biomedical materials must be inert to the complex chemistry of biological fluids so they
neither suffer nor instigate change in tissue. Teflon™ admirably fulfills these
requirements. Teflon is a trade name for polytetrafluoroethylene (PTFE), a
fluorocarbon-based polymer. It is made by free radical polymerization of
tetrafluoroethylene and has a carbon backbone chain in which each carbon has two
fluorine atoms attached to it.
This polymer is hydrophobic (water hating), biologically inert, and nonbiodegradable
and also has low friction characteristics and excellent "slipperiness." The chemical
nertness (stability) of PTFE is related to the strength of the fluorine-carbon bond tha
lakes it resistant to adhesion. Figure 8 shows the structure of this material. It is a lon
chain of repeating chemical units, as shown in the right of the figure.
do to fit
F
F
Figure 8. Teflon Structure
Goretex® is a medical form of Teflon (PTFE) that, when stretched and extruded,
entraps air cells in its microstructure much like foam does and, thus, is relatively soft
and repellant to most liquids. This material is known as e-PTFE (expanded PTFE).
PTFE can be fabricated in many forms, including pastes, tubes, strands, and sheets,
hile ePTFE can be woven into a porous, fabric-like mesh. When implanted in the body
his strong mesh allows tissue to grow into its pores, making it ideal for medical device
such as vascular grafts.
6
UNCLASSIFIED/FOR OFFICIAL LISE ONLY

===== PAGE 15 =====
{"alpha_words": 315, "chars": 2171, "method": "ocr", "page": 15, "variant": "plain-vision"}
UNCLASSIFIED /FOR-OT
SE BRILY
Preformed ePTFE subcutaneous
implant materials have been used to
improve facial reconstruction and
cosmetic surgery outcomes. Figure 9
is a manufacturer's product
information showing the utility of
using ePTFE in cosmetic surgery.
BEFORE
AFTER
PTFE has relatively low wear
BEFORE
AFTER
resistance, but under compression or
in situations where rubbing or
abrasion can occur, it can produce
wear particles. These can result in a
chronic inflammatory reaction, an
undesirable outcome. For a given
application, the biomaterials engineer
must consider many aspects of the
physical and biological properties of
the materials. Thus, although PTFE is
highly inert in the body, applying it in
Figure 9. Expanded PTFE (Gore-Tex or ePTFE) Used in
Lip Implants. This is a synthetic implant that has been
used in the face and body for many years. The main
advantage is that it is not absorbed over time and the
results are permanent.
the wrong circumstances (for
example, to a device that is under
compression or exposed to wear) may lead to a reaction that no longer qualifies as
"biocompatible."
BIODEGRADABLE POLYMERS
Biodegradable polymers are an
important and relatively large
category of biomaterials that are used
extensively in the medical and food
industries. In the latter, they are used
as food wrappings and other
packaging derived from natural food
substances that slowly degrade-by
evaporation into water vapor and
carbon dioxide-when exposed to the
sun and outdoor environments, thus
minimizing waste disposal. Figure 10
shows a complex shape made from
polylactide (PLA), a biodegradable
polymer.
Biodegradable polymers can be either
Figure 10, Biodegradable Polymers. Polymers such as
natural or synthetic. In general,
PLA are much like conventional plastics and, as such, have
synthetic polymers offer greater
qualities of clarity, flexibility, and strength.
advantages than do natural materials in that they can be tailored to give a wider range
of properties and more predictable lot-to-lot uniformity than can materials from natural
sources, Synthetic polymers also represent a more reliable source of raw materials—
7
UNCLASSIFIED+y

===== PAGE 16 =====
{"alpha_words": 450, "chars": 3108, "method": "ocr", "page": 16, "variant": "plain-vision"}
UNCLASSIFIED/TrOR OFFTELAL USE ONLY
one free from concerns of immunogenicity. These polymers can be optically clear,
exhibit good flexibility, and have strength comparable to that of many plastics.
BIODEGRADATION ADVANTAGES
In the human body, biodegradable polymers have good compatibility but also
decompose to harmless materials and over time dissolve altogether. Biodegradable
polymers undergo a chemical hydrolysis in the salty and wet environment of tissues by
way of a labile chemical backbone of the polymer. The degradation starts immediately
upon water exposure and occurs in two steps.
In the first step, the material thoroughly hydrates, and the water attacks the polymer
chains, converting long chains into shorter, water-soluble fragments. The desirable
aspect of this process is a reduction in molecular weight without a loss in physical
properties, since the device matrix is still held together, even with the shorter chains.
In the second step, the shorter polymer chains are attacked by enzymes that are
naturally present in tissues. Basically, a metabolization of the fragments by the body
tissues results in a rapid loss of polymer mass, what is referred to as bulk erosion. All
the commercially available synthetic devices and sutures degrade by bulk erosion.
DEGRADABLE BIOMATERIALS
Different biodegradable polymers have different lifetimes in tissues, ranging from a few
days to years. Combining two different biopolymers-for example, short-lived (days)
PLA (polylactide) and longer lived (months) PGA (polyglycolide) - reveals that polymers
can be produced with intermediate decomposition times. Thus, their decay times can be
custom determined through their formulation.
Biodegradable polymers fulfill a physician's desire to have an implanted device that will
not require a second surgical intervention for removal, which is desirable in many
applications. In orthopedic applications, for example, a fractured bone that has been
fixated with a rigid, nonbiodegradable stainless implant has a tendency for refracture
upon removal of the implant, making removal undesirable. This refracturing resuits
from the offloading of the stress on the bone by the stainless steel support because the
bone has not carried a sufficient load during the healing process. However, a fixation
system prepared from a biodegradable polymer can be engineered to degrade at a rate
hat will slowly transfer the load to the healing bone, thereby avoiding the risk of
refracture and eliminating the need to remove the implant.
POLYLACTIC ACID AND POLYGLYCOLIC ACID
Polylactic acid (PLA), polyglycolic acid (PGA), and their copolymers are the most widely
used of the biodegradable polymers. These materials, when exposed to the sun and
weather, will degrade into water and carbon dioxide and essentially vanish, given
sufficient time.
In the human body, combinations of PLA and PGA are used to control the longevity of a
material by controlling its degradation rate when exposed to tissues. The degradation
products in the human body are also water and carbon dioxide.
8
UNCLASSIFIED+ FOR OFFICIAL USE ONLY.

===== PAGE 17 =====
{"alpha_words": 288, "chars": 2002, "method": "ocr", "page": 17, "variant": "plain-vision"}
UNCLASSIFIED/«F
OR DEE
PLA, or polylactide, is a thermoplastic,
long-chained organic material derived
from renewable resources, such as
corn starch (in the United States) or
sugarcanes (in the rest of the world).
PLA has been recognized for more
than a century and is of commercial
interest primarily because of its
biomedical applications. Figure 11
shows the chemical structure of PLA.
These materials are popular because
they have already been used in many
approved medical implant devices and
have been shown to be safe, nontoxic,
and biocompatible. They have been
used in the development of several
commercially available medical
Figure 11. Structure of Polylactic Acid (a
products, including sutures, tissue
Biodegradable Polymer)
screws and tacks, guided tissue-regeneration membranes for dentistry, internal bone-
fixation devices, microspheres for implantable drug delivery systems, and meniscus and
cartilage repair systems.
These polymers can potentially be
used in the design of vascular and
urological stents and skin substitutes.
This is possible through the
manipulation of the polymer
characteristics of these materials,
such as their three-dimensional
architecture, their mechanical and
structural integrity, and their
biodegradability. The materials can
also be used as scaffolds for tissue
engineering and for tissue
reconstruction.
The Clear Choice
A medical application of these
materials in thin-sheet form is their
placement as a thin barrier layer that
prevents entry of debris into wounds
and as an underlayer to the skin and
body tissue. Figure 12 is an artist's
conception of a layer of PLA polymer
being placed over the heart after
open-heart surgery.
Protection in case there is a re-operation...
Figure 12. Biodegradable PLA as an Antiadhesion
Barrier after Open-Heart Surgery
The PLA sheet acts as a barrier and spacer to prevent the healing heart wall from
growing an attachment to the chest wall and from forming adhesions onto the overlying
9
UNCLASSIFIED /*
B9L GHET

===== PAGE 18 =====
{"alpha_words": 275, "chars": 1858, "method": "ocr", "page": 18, "variant": "plain-vision"}
UNCLASSIFIED/TROR
NEY
tissues. The barrier remains in place only for a week or so during the healing process
before biodegrading so no foreign body is left inside of the body.
POLYETHYLENE GLYCOL OR
POLYETHYLENE OXIDE
Polyethylene glycol (PEG) is a widely
used material in biomedicine,
pharmaceuticals, cosmetics, and
agriculture. Its chemical compatibility,
water solubility, nontoxicity,
biocompatibility, and multiple physical
states allow it be used as coatings and
in solid form to create surfaces that
are very acceptable to biology. Figure
13 shows the marketing of PEG to
broad markets that include
biodegradable polymers.
PLA/PEG
One of PEG's major applications is in
the creation of "nonfouling" surfaces
when exposed to blood or biological
environments. The nonfouling, or cell-
and protein-resistant, properties of
surfaces containing PEG are due to the
material's highly hydrated state.
Figure 13. Biodegradable Polymers Based on
Copolymers of Polylactic Acid and Polyethylene Glycol
PEG is used in drug delivery systems
to improve the solubility of drugs and to help stabilize immunogenic or unstable protein
drugs. This can enhance the circulation times and stabilities of drugs in the body.
HYDROGELS
Hydrogels are liquid or semisolid
materials that have a strong affinity
for water. Poly(hydraxyethyl
methacrylic) acid, or poly(HEMA), is
one of the most important hydrogels
in the biomaterials world because it
has many advantages over other
hydrogels. These include a water
content similar to living tissue,
inertness to biological processes,
resistance to degradation,
permeability to metabolites, and
resistance to absorption by the body.
di
Poly(HEMA) can easily be
manufactured into many shapes and
forms and be easily sterilized. This is
Figure 14. Dots of Hydrogel
due to its structure, which is
10
UNCLASSIFIED/LEAR OFICIAL USE ONLY

===== PAGE 19 =====
{"alpha_words": 386, "chars": 2523, "method": "ocr", "page": 19, "variant": "plain-vision"}
UNCLASSIFIED/+re
composed of long-chain molecules crosslinked to one another to create many small
empty spaces that can absorb water or other liquids like a sponge. Hydrogels can be
extruded into nearly any shape. Figure 14 shows them as small dots.
If the spaces are filled with a drug, the hydrogel can dispense the drug gradually as the
structure biodegrades. Hydrogels are also used for tissue engineering and tissue repair,
where the spaces in the gel might be filled with stem cells, tissue-growth factors, or a
combination of the two.
Hydrogels are cross-linked polymer networks that are insoluble in body fluids but are
able to swell and often have a water content of up to 90 percent. These can be formed
by crosslinking one or several types of monomer units into a network, forming a
homopolymer, copolymer, or multipolymer. With the incorporation of different
monomers, gels with wide-ranging chemical and physical properties can be formed. The
gels can be neutral or charged, soft or stiff, strong or brittle. Hydrogels are routinely
used for biomedical and pharmaceutical applications such as drug release, artificial
tendons, wound-healing bioadhesives, artificial kidney membranes, artificial skin, and
contact lenses.
TITANIUM - HIP AND KNEE JOINTS
Titanium-based hip and knee implants are quite successful and are among the most
common orthopedic procedures. When a hip replacement is performed, the arthritic,
damaged hip joint is removed. The ball-and-socket hip joint is then replaced with an
artificial implant.
Hip implants often show no visible
sign of their existence in either
walking gait or functionality. In adults,
they can last a lifetime. Knee implants
are also known to be successful.
Figure 15 shows an assortment of
titanium hip joint assemblies. The
long shaft part of the device fills a
drilled hole in the long bone of the
femur.
BIOCERAMICS
Ceramic materials are sometimes
used directly or modified for use in
applications in the human body and,
Figure 15. Various Titanium Components Used in Hip
Joint Replacement
so, become known as bioceramics.
The most common applications are in bone repair, dentistry, and the use of ceramics in
hip and knee joint replacements, where their exceptional hardness can be put to
advantage in wear joints.
Bioceramics range in biocompatibility from the ceramic oxides, which are inert in the
body, to the other extreme of resorbable materials, which are eventually replaced by
the materials they were used to repair.
11
UNCLASSIFIED /l
BLAt
Yes Outt

===== PAGE 20 =====
{"alpha_words": 267, "chars": 1942, "method": "ocr", "page": 20, "variant": "plain-vision"}
UNCLASSIFIED--FOr
Two common ceramics used in
dentistry and hip prostheses are
alumina and hydroxyapatite (HA). HA
is a major component of the inorganic
compartment of bone. Commercially
prepared HA is processed using a
technique of phosphoric acid and
hydrothermal exchange that produces
a porous, "bone-like" morphology in
the resulting structure. Figure 16
shows this result. When implanted
into bone defects, HA supports bone
growth through the pores and, thus,
becomes an intermediate scaffold, as
well as an eventual support matrix.
21
Hydroxyapatite composites have been
successfully used to repair,
reconstruct, and replace diseased or
damaged body parts, especially bone.
They have been used in vertebral
prostheses, intervertebral spacers,
bone grafting, middle-ear bone
replacements, and jawbone repair.
Figure 16. Hydroxyapatite Porous Bone-Like Structure
After Commercial Processing
Aluminum oxide, or alumina (Al203), has been used in orthopedic surgery for more than
20 years as the joint surface in total hip prostheses because of its exceptionally low
coefficient of friction and minimal wear rates. Alumina has excellent corrosion
resistance, good biocompatibility, high strength, and high wear resistance, making it
ideal for orthopedic applications.
Other bioceramics include coral
skeletons, which can be transformed
into hydroxyapatite by high
temperatures. Their porous structure
allows relatively rapid ingrowth of
living cells at the expense of initial
mechanical strength. The high
temperature also burns away any
organic molecules, such as proteins,
preventing graft-versus-host disease
and rejection.
Bioceramics made from a calcium
phosphate material containing tiny
pores have been used to coat metal
joint implants or as unloaded space
fillers for bone ingrowth. Tissue
ingrowth into the pores occurs, with
Figure 17. Bioceramic Used in Artificial Hip
Replacement Component
12
UNCLASSIFIED /FOR OFI
AL USE ONLY

===== PAGE 21 =====
{"alpha_words": 426, "chars": 2904, "method": "ocr", "page": 21, "variant": "plain-vision"}
UNCLASSIFIED+ Fet
HELAL USE ONLY
an increase in the interfacial area between the implant and the tissues. This tissue
ingrowth results in an increased resistance to device movement within the tissue. As in
natural bone, proteins adsorb to the calcium phosphate surface to provide the critical
intervening layer through which the bone cells interact with the implanted biomaterial.
Figure 17 shows an example of this.
DENTAL CERAMICS
Dental ceramics are a major subclass of biomaterials. Porcelains are hard ceramic
materials that are based on a glass of silica and alumina, with fluxes used to lower their
fusion temperature. Dental porcelains can have a hardness that exceeds that of the
enamel of natural teeth, but they are often more brittle and more likely to fracture.
They also do not have the same optical properties, thermal conductivity, or natural
fluorescence as biological materials.
Full-porcelain (ceramic) dental materials include porcelain, ceramic, or glasslike fillings
and crowns (a metal-free option known as a jacket crown). They are used as inlays,
onlays, crowns, and aesthetic veneers. A veneer is a very thin shell of porcelain that
can replace or partially cover tooth enamel. Full-porcelain (ceramic) restorations are
particularly desirable because their color and translucency mimic natural tooth enamel.
Zirconium oxide is a very strong and refractory material that has recently appeared as
a dental material. With a three-point bending strength exceeding 900 megapascals,
zirconium oxide is expected to be applicable to many new applications in dentistry,
including bridges, implant suprastructures, and root dowel pins.
Casting the shape of a broken tooth
into a natural shape or one that
resembles the fragment of the broken
tooth is greatly facilitated by the use
of computerized CAD/CAM
technologies. These technologies are
used to make molds for the casting of
dental ceramics. Figure 18 illustrates
natural-looking teeth made from
dental porcelains defined by a
computer-generated mold.
TISSUE CONSTRUCTS AS
BIOMATERIALS
Figure 18. Computer-Based Sculpted Ceramic Teeth
Living tissues are sometimes considered biomaterials if they have been cultured prior to
application to the human body or utilized much the same way as a synthetic material
would be utilized. The formation of living tissues into constructs is sometimes called
tissue engineering. This is a bit of a misnomer in that it is an advanced form of cell
culture and cellular biology and has little in common with engineering in the classical
sense of application of mathematics and physics to problems.
Rather, tissue engineering is the application of biological and cell culturing techniques
to encourage the growth of tissues in certain ways and in the development of viable
