Repository: ufo-files/machine-data

{"schema": "ufo-files-archive-ocr/v1", "engine": "source-text-extraction/v3", "engine_mode": "textutil-doc", "source_file": "Black-Vault-UFO/documents/readme-doc.doc", "source_sha256": "8d38b2981ab052a30e279ef5686a6fb740c738152f1fa1f2cbe308307e4ff866", "source_bytes": 43520, "source_hash_basis": "archived-file", "created_utc": "2026-10-21T18:30:52.066272+00:00"}

NOTES:

The data was taken off a system called the ERIT (Enroute Radar Intelligence tool) which is Pentium class computer used for recording and analyzing radar data only.   The data is acquired from radar modem splitter ports which originate from the same sources used for the FAA’s host computer system.

File: Black-Vault-UFO/documents/download-a-zip-file-of-all-37-dird-reports-below/DIRD_04_DIRD_Biomaterials.txt (part 2 of 2)
6
.. 7
8
...8
substitutes that restore and maintain the function of human tissues. This is a form of
13
UNCLASSIFIED /LEAR OFFIGIAL USE ONLT

===== PAGE 22 =====
{"alpha_words": 307, "chars": 2121, "method": "ocr", "page": 22, "variant": "plain-vision"}
UNCLASSIFIED /FOR O
CHAL USE ONLY
medical therapeutics and differs from standard drug therapy or permanent implants in
that the culture becomes integrated within the patient, affording a potentially
permanent and specific cure of the disease state.
There are many approaches to tissue engineering, but all involve one or more of the
following key ingredients: harvested cells, introduction of specialized signaling
molecules, and three-dimensional matrices.
The approach involves seeding highly porous biodegradable matrices (or scaffolds) in
the shape of the desired bone or tissue, with cells and signaling molecules (for
example, protein growth factors), then culturing and implanting the scaffolds into the
defect to induce and direct the growth of new bone or tissue. The goal is for the cells to
attach to the scaffold, multiply, differentiate (that is, transform from a nonspecific or
primitive state into cells exhibiting the specific functions), and organize into normal,
healthy tissue as the scaffold degrades. The signaling molecules can be adhered to the
scaffold or incorporated directly into the scaffold material. Figure 19 illustrates the
sequence of steps in this process.
Cells
signaling
molecules
→
→
3D matrix
Culture
Implant
Figure 19. Scaffold-Guided Tissue Regeneration
Healty
bone
Perhaps the biggest challenge for tissue engineering is how to ensure angiogenesis in a
timely rashion within the scaffold construct; without a blood supply, cells will die, and
mass infection will occur.
In biology, "autologous" refers to cells, tissues, or even proteins that are reimplanted
into the same individual they were taken from. Bone marrow, skin biopsy, cartilage,
and bone can be used as autografts. In contrast, cells or tissues transplanted from a
different individual are referred to as allogeneic, homologous, or an allograft.
TISSUE SCAFFOLD BIOMATERIALS
An intriguing idea in tissue engineering is the use of biodegradable polymers as a
scaffold for growing tissues of a certain defined shape-for example, the cartilage of an
ear pinna lost in an accident.
14
UNCLASSIFIED/FOR OFFICIAL UGE ONLY

===== PAGE 23 =====
{"alpha_words": 325, "chars": 2214, "method": "ocr", "page": 23, "variant": "plain-vision"}
UNCLASSIFIED/«F@
SAL USE ONLY
Biodegradable polymers have been used with computer-based rapid prototyping
machines to form porous shapes where tissue cells can ingrow. The result after many
weeks of submersion in tissue culture is that the polymer slowly degrades, leaving the
cultured tissue in the shape of the predefined scaffold. Although this approach cannot
grow complex organs, like a heart or kidney, that have many different tissues, it can be
used to create simple structures of cell products-for example, of cartilage excreted by
fibroblast cells. These structures do not create their own networks of blood vessels, a
problem whose solution lies in the future.
Figure 20 shows CSLA (Crosslinkable Star Lactide-co-Glycolide), a biodegradable
polymer deposited into a honeycomb structure by a process not unlike ink-jet printing.
The ink-jet pen is supplied with a hot liquid form of the CSLA polymer, which then
hardens when it cools and is exposed to the air. Using a computer to rewrite successive
layers on top of one another, a three-dimensional structure is built.
Figure 20. Biodegradable Material CSLG Deposited in a Honeycomb Structure to Allow Infiltration by
Living Cells While in a Submerged Cell Culture
CARDIOVASCULAR BIOMATERIALS
Biomaterials are often made into medical devices rather than being sold in raw form.
Among the largest and most demanding of all biomaterial applications are devices that
come into direct contact with blood. In general, various derivatives of Teflon and
silicone are the most widely used for blood contact, while metals and ceramics are more
often used in tissues.
Cardiovascular (heart and blood vessel) applications are one of the most important
categories of implant biomaterials. Biomaterials for cardiovascular applications are
usually prepared using polymers, because polymers are available in a wide variety of
compositions with adequate physical and mechanical properties and can easily be
manufactured into products with the desired shape. In addition, some metals and
ceramics are used in the blood stream. Figure 21 lists some of the common
cardiovascular devices and how long they are in contact with blood.
15
UNCLASSIFIED / LEOR DEFICIAL USE ONL

===== PAGE 24 =====
{"alpha_words": 158, "chars": 1136, "method": "ocr", "page": 24, "variant": "plain-vision"}
UNCLASSIFIED/†FOR OFFIGIAL UGE ONLY
Medical Devices Used in the Bloodstream
Blood contact time
Catheters
Guidewires
Min-days
Min-hrs
Sensors
Min-months
Pacemaker
10yrs
Vascular Graft
lifetime
Heart Valve
lifetime
Stent
lifetime
Extracorporeal Oxygenation
hrs
Artificial Kidney (hemodialyzer)
hrs
Total Artificial Heart
10 yrs
Left Ventricular Assist Device (LVAD) Days-yrs
Figure 21, Some of the More Popular Biomedical Devices and Duration of Their Blood Contact
Biomaterials are used as vascular grafts for artery replacements in which they are
connected (grafted) onto natural blood vessels at both ends. When arteries, particularly
the coronary arteries and the vessels of the lower limbs, become blocked by fatty
deposits (atherosclerosis), segments in some cases can be replaced with grafts. Figure
22 shows commercial vascular grafts made by Gore Medical (Flagstaff, Arizona, USA).
Figure 22. Gore Medical Teflon Foam Used in Vascular Grafts. These are artificial blood vessels used to
replace blood vessels in the human body damaged by accident, atherothrosclerosis, or diabetic vascular disease.
16
UNCLASSIFIED/TOR-O
USE ONLY

===== PAGE 25 =====
{"alpha_words": 255, "chars": 1699, "method": "ocr", "page": 25, "variant": "plain-vision"}
UNCLASSIFIED/-BR
USE ONLY
A problem most materials cause when in blood contact is that they trigger the rapid
formation of thrombus (an aggregation of blood cells). The formation of a thrombus is
dangerous, as the thrombus could either adhere to the surface of the biomaterial or be
detached. If a thrombus is detached, it can travel in the blood stream and occlude
smaller vessels in the brain (called a stroke) or lungs (called an embolism). Some
small-diameter vascular grafts (< 5-millimeter internal diameter) and prostheses for
reconstruction of diseased veins are "safe" only when anticoagulant drugs are used.
In addition to thrombus formation, biomaterials can become colonized with infection-
causing bacteria. Some microorganisms found in hospitals are extremely resistant to
antibiotic therapy, and infections cannot be fully resolved until the biomaterial is
removed. This is particularly a problem with hip and knee implants, where there is poor
blood flow near the joint and the body's immune system has limited access. Methicillin-
resistant staphylococcus aureus infections are dangerous in these situations.
The high tolerance of the body for woven and formed Teflon allows it to be used as a
flexible patch material for other blood-contacting surfaces, in addition to blood vessels.
For example, Gore, Inc., makes a Teflon-based material that is used to patch holes in
the heart of infants born with atrial septal defects. Figure 23 is an artist's conception of
how the patch is inserted into the hole in the atrial wall using a catheter.
Figure 23. Illustration of Treatment of an Atrial Septal Defect Using a Teflon-Based Product
Manufactured by Gore, Inc.
17
UNCLASSIFIED A'Fi

===== PAGE 26 =====
{"alpha_words": 345, "chars": 2127, "method": "ocr", "page": 26, "variant": "plain-vision"}
UNCLASSIFIED AIFE
USE ONLY
Heart valves are another application
of biomaterials in which the materials
are in direct contact with blood. They
are typically constructed using a form
of stainless steel and woven Teflon (or
Dacron) as a suture ring to anchor the
device. Figure 24 shows one of these
devices.
STENT BIOMATERIALS
1.
A stent is a metal mesh tube that
looks something like a Chinese finger
puzzle and is used to prop open a
clogged artery. These are delivered to
the heart in a catheter on the end of a
wire usually inserted into an artery in
the groin.
The stent is collapsed to a small
Figure 24, Stainless Steel and Teflon Bjork Shiley
Heart Valve
diameter and placed over a balloon
catheter. It is then surgically moved into the area of the blockage. When the balloon is
inflated, the stent expands, locks into place, and forms a scaffold that holds the artery
open. Figure 25 shows an artist's conception of this process.
The stent stays in the artery
permanently, holds it open, improves
blood flow to the heart muscle, and
relieves symptoms (usually chest
pain). Within a few weeks after the
stent was placed, the inside lining of
the artery (the endothelium) grows
over the metal surface of the stent.
Dilated balloon
catheter
and stent
Stent deployed
Stents are often made from a form of
stainless steel that is ductile enough
to be expanded by a balloon and then
resist closure forces of the vessel wall
after the balloon is removed.
The insertion and use of the balloon to
expand the stent involves some
hazards that can be overcome if the
stent is made from a self-expanding
Plaque
Figure 25. Illustration of Stent Placement. The stent is
used to expand the luminal opening of a clogged blood
vessel.
metal called Nitinol™. With a nitinol
stent, the stent is placed into the body collapsed while it is held cold by a flow of
refrigerated saline through the catheter. When allowed to heat up to body temperature
by shutting off the cold water to the catheter, the stent expands and more reproducibly
applies a calibrated amount of pressure to the blood vessel walls.
18
UNCLASSIFIED/*FOR OFFYGIAL USE ONLY

===== PAGE 27 =====
{"alpha_words": 325, "chars": 2119, "method": "ocr", "page": 27, "variant": "plain-vision"}
UNCLASSIFIED/#FOR OFFIflAŁ WEE 8NL*
NITINOL AS A BIOMATERIAL
The use of nitinol metal in stents is a clever application of the properties of a class of
materials called shape memory alloys (SMAS), SMAs are mixtures of metals that, after
being stress treated, can be deformed significantly but then triggered to return to their
original shape.
SMAs have a rather remarkable
property: they remember their shape.
This "smart" property is the result of
the substance's ability to undergo a
phase change. This occurs at the
atomic level, where atoms in the solid
subtly shift their positions in response
to a stimulus, such as a change in
temperature or the application of
mechanical stress.
!.
Once the metal is formed at a high
temperature it remembers this shape.
Subsequent distortions of the material
when it is cold remain locked in place
while the material remains at a low
temperature. However, warming the
material to a specific temperature that
is relatively closer to its formation
temperature will trigger a return to its
original formed shape.
i..
!*
In stents, the web is collapsed while it
is cold for easy insertion into a blood
vessel and held cold by a flow of cold
saline out of the catheter. When the
stent warms up as the catheter is
removed, it expands itself and the
surrounding blood vessel. Figure 26
shows a Nitinol stent.
" 2
3
Figure 26. Nitinol Stent. Nitinol is an alloy of titanium. It
is biocompatible and also a shape memory materia..
CONTACT LENSES
Contact lenses are used to correct vision in the same way as worn glasses but are
lightweight and virtually invisible. Their practicality and popularity ultimately depend on
the biomaterials of which they are made.
Modern soft contact lenses were invented by Czech chemist Otto Wichterle and his
assistant, Drahoslav Lím who also invented the first gel used for their production.
However, it was not until the employment of poly-methyl-methacrylate, known as
PMMA (a cousin of acrylic plastics, such as Plexiglas™), that they began to enjoy mass
appeal. Figure 27 shows a gas-permeable contact lens.
19
UNCLASSIFIED /YPER OPPYCLAL JISE ONEY

===== PAGE 28 =====
{"alpha_words": 378, "chars": 2488, "method": "ocr", "page": 28, "variant": "plain-vision"}
UNCLASSIFIEDHFSR
LUSE ONLY
PMMA, however, is not an ideal
contact lens material since no oxygen
is transmitted through the lens to the
conjunctiva and cornea. This can
cause a number of adverse clinical
effects. To solve this problem, a range
of oxygen-permeable but rigid
materials were developed. These
materials, referred to as "rigid gas-
permeable" or "RGP" materials or
lenses, were made by synthetically
adding dimethylsiloxane (a form of
silicone) to acrylate plastics. Silicones
have a very high level of oxygen
transport, and amalgamating them
with plastics adds this quality, while
the acrylics provide strength and
Figure 25. Contact Lens. Modern contact lenses are made
of a mixture of acrylics and silicones that readily pass
hardness. The easy diffusion of
oxygen across silicones is thought to be a result of an intermediate solubility of oxygen
in the gas phase with the gel phase of silicone.
Occasionally, the term "gas permeable" is used to describe RGP lenses, but this is
potentially misleading, as soft lenses are also gas permeable in that they allow oxygen
to move through the lens to the ocular surface.
In 1999, first silicone hydrogels were launched on the contact lens market. These new
materials had the advantage of high oxygen permeability, with the comfort and clinical
performance of the conventional hydrogels that had been used for the previous 30
years. These lenses were initially advocated primarily for extended (overnight) wear,
although more recently, daily (no overnight) wear silicone hydrogel contact lenses have
been launched.
DRUG DELIVERY POLYMERS
One area of biomaterials research is the use of biodegradable materials in the design of
systems for controlled drug delivery. Much of this work is driven by the need for the
slow release of insulin for the control of brittle diabetes. Mechanical insulin delivery
pumps are moderately successful but usually are worn on the outside of the body and
are cumbersome.
The ability to introduce insulin and other drugs in a controlled-release manner using
biopolymers has clear advantages in terms of user convenience. Similarly, the slow
release of other drugs, such as chemotherapeutic agents, is necessary to maintain the
drug in the desired therapeutic range with just a single dose.
The basic strategy with some of these systems is to encapsulate drugs in membranes,
capsules, microcapsules, liposomes, and hollow fibers. Another approach is to disperse
20
UNCLASSIFIED/*FOR OFFICIAL USE-ONLT

===== PAGE 29 =====
{"alpha_words": 260, "chars": 1742, "method": "ocr", "page": 29, "variant": "plain-vision"}
UNCLASSIFIED /THER-OTTIELAL ISE-ONLY
the active agent in a biodegradable polymer, as shown in Figure 28. The polymer host
to the drug dissolves, releasing the drug in a controlled manner over time.
polymer
drug
time - 0
time - t
Figure 26. Schematic Representation of Biodegradable (Bioerodible) Drug Delivery Device
The use of biodegradable materials allows the drug to be introduced without much
concern for the build-up of the polymer carrier. The carrier is eventually absorbed by
the body and, thus, need not be removed surgically.
Drug diffusion through the polymer matrix can also determine the drug dosage rate
without actual loss of the polymer. This rate is determined by the choice of polymer,
the size of its pores, and the rate at which the drug diffuses from the pores.
The three key advantages polymeric drug delivery products can offer are:
• Localized Delivery of Drugs: The polymer-drug combination can be implanted
directly at the site where drug action is needed and, hence, whole-body exposure of
the drug can be reduced. This becomes especially important for toxic drugs, such as
the chemotherapeutic drugs.
• Sustained Delivery of Drugs: Once injected, the encapsulated drug is released over
extended periods, thereby eliminating the need for multiple injections. This feature
can improve patient compliance, especially with drugs for chronic indications that
require frequent injections (such as for deficiency of certain proteins).
• Stabilization of the Drug: The polymer can protect the drug from the physiological
environment and hence improve its stability in vivo. This particular feature makes
this technology attractive for the delivery of labile drugs, such as proteins.
21
UNCLASSIFIED HEAR OF
SIAL USE ONLY

===== PAGE 30 =====
{"alpha_words": 367, "chars": 2512, "method": "ocr", "page": 30, "variant": "plain-vision"}
UNCLASSIFIED/ArGI
HAL USE ONLY
An appropriate selection of the polymer matrix is necessary in order to develop a
successful drug delivery system. The most commonly used polymers for this
application, polylactide (PLA) and poly(lactide-co-glycolide) (PLGA), have been used in
biomedical applications for more than 20 years and are known to be biodegradable,
biocompatible, and nontoxic. A vast amount of literature is available on the
characterization of these polymers and their biodegradation and drug-release
properties.
MEDICAL TITANIUM AS A BIOMATERIAL
Titanium metal has qualities of strength, inertness, and a biological compatibility that
make it desirable as a biomaterial. Essentially all pacemakers, neurostimulators, and
various other implanted medical devices use titanium as a packaging case material.
Titanium metal exposed briefly to the atmosphere oxidizes to form a microscopically
thin layer of titania (titanium oxide). Titania is a hard, adherent, and inert ceramic-like
compound and is thought to be largely responsible for titanium's acceptability in
biomedical applications where metal corrosion in warm, salty body fluids ordinarily
would be a problem.
Titanium is used for its high strength in replacement hip and knee joints. In these
cases, it is important how the metal integrates with living tissue and bone because load
must be transferred from the metal to the bone. Titanium generally does exceedingly
well and is used as the metal of choice in nearly all biomedical applications where high
strength and impact resistance is important.
Titanium has a particular ability among the various metals that might otherwise be
chosen in that it can integrate itself well with living bone. The recognition of this dates
back to 1952, when Swedish Professor Per-Ingvar Brånemark conducted an experiment
in which he studied blood flow in living rabbit bone. The bone was fixed in a roughly
machined titanium holder. At the conclusion of the experiment, after many days, he
found that the bone had integrated so completely with the titanium that removing it
was impossible. He called this osseointegration and saw the possibilities for human use.
Figure 29 shows a photomicrograph of a titanium-bone interface. The close
approximation of the titanium (black) to the tissue is an indicator of a close-metal-
tissue integration. Osseointegration was first implemented in dentistry to fixate teeth. It
is now also is used for head and jaw reconstruction.
22
UNCLASSIFIED/AFOR OFFICIAL LICE ONLY

===== PAGE 31 =====
{"alpha_words": 287, "chars": 1858, "method": "ocr", "page": 31, "variant": "plain-vision"}
UNCLASSIFIED HIFE
USE ONLY
Figure 27. Photomicrograph of Titanium Metal (Appears Black in This Photo) in an Intimate Integration
With Living Bone. The intersection of the two materials shows a thin barrier layer and then healthy tissue very
close to the metal. It does not show inflammation or scar tissue formation.
Optimization of the bone integration with titanium has been much studied over the
years. It has been found that if single cells can nestle into pores on the metal surface
and then can reach out and attach to their neighbors, this forms a particularly good
adhesive interface. This observation has led to new types of surface treatments for
titanium to improve its ability to attach to bone. The need for a particular porosity size
scale for optimal bone integration has only recently been recognized.
Sand blasting of the titanium surface has long been done, but, recently, plasma etching
and pitting with the use of acids have been found effective. Some of the more recent
(2008) innovations have been the use of lasers to create a surface modification by
melting pits.
Another good approach is to coat metal implants with bioactive materials, such as
hydroxyapatite (HA). HA has excellent biocompatibility, bioactivity, and bone-binding
properties. It forms a bond with titania thin films on the surface of titanium implants
and so prepares the surface for adhesion, Researchers recently determined that making
this layer thick (about 1 micron) encourages cell proliferation and bonding.
Recent improvements in HA have included manufacturing it in the form of a spherical
nanopowder that is more acceptable to tissues than are spicule forms of its natural
occurrence. Using HA in the form of a nanopowder stimulates bone formation leading to
a natural, as well as chemical, adhesion, much like glue.
23
UNCLASSIFIED//FOR OFFICIAL USE ONE*

===== PAGE 32 =====
{"alpha_words": 286, "chars": 1901, "method": "ocr", "page": 32, "variant": "plain-vision"}
UNCLASSIFIED/TOR OrTICIAL USE ONLY
Another recent discovery is that treating the titanium surface with a silane compound
will create a surface chemistry that attracts certain biomaterials known as
proteoglycans. From this point, it is possible to lay down layers of collagen on the
surface from which connective tissues will form.
Titanium metal used for implants is usually a biomedical alloy, Ti-6Al-4V, since
biomedical alloys provide good corrosion resistance and reasonable fatigue life and are
much stiffer than cortical bone. The Ti-6AI-4V alloy is more suitable than is the Co-Cr
alloy for coating with HA because it has less potential proximal stress shielding and
BIOMATERIALS IN DIALYSIS
Medical therapeutic dialysis, often called hemodialysis, is a method of removing uric
acid and other waste products from blood, a necessity when the kidneys fail. It is also
useful in removing exogenous poisons like ethanol, aspirin, barbiturates, and boric acid
from the blood in cases of poisoning.
Hemodialysis accesses the blood stream through the use of two large needles-one in
an artery and one in a vein—in order to flow a patient's blood through a series of hair-
thin, hollow-membrane, tube-like fibers.
A dialyzer is composed of thousands of tube-like hollow fiber strands encased in a clear
plastic cylinder several inches in diameter. Blood flows on the inside of the membrane
fiber, and a dialysate (extraction stream) flows across the outside. Low-molecular-
weight waste products pass out through the membrane, while blood cells and other
large molecules in the blood are retained. Figure 30 shows an illustration (left) and
photograph (right) of dialyzers used to treat kidney failure.
Bood irlet
Meager
Tube sheel
Sciut or
putle!
FiDe's
Sclut or
iler
Figure 28. Illustration (Left) and Photograph (Right) of a Blood Dialyzer as Used in Medicine
24
UNCLASSIFIED/4FOR OFFIGIAL USE ONLY

===== PAGE 33 =====
{"alpha_words": 404, "chars": 2726, "method": "ocr", "page": 33, "variant": "plain-vision"}
UNCLASSIFIEDHFO
SE ONLY
Dialysis works on the principles of
natural diffusion of metabolic waste
products in the blood across a
semipermeable membrane. Waste
products in high concentration in the
blood will diffuse across the
membrane. The membrane allows the
passage of certain-sized molecules
across it but prevents the passage of
other, larger molecules of the blood,
thus helping to get rid of waste
products. Figure 31 illustrates this
idea. The blood cells are kept on the
outside of the membrane (orange)
while waste product solutes (violet
and yellow dots) pass through.
Figure 29. Cuprophane Membrane Passes Blood Waste
Products (Violet and Orange Dots) Through Pores and
Blocks Passage of Red Blood Cells
Advances in bioengineering and in the
technical aspects of dialysis machines have made hemodialysis a safe and effective
procedure.
The design of dialyzers is primarily an exercise in biomaterial selection. Biomembrane
materials play the critical role in cleansing the blood, but they must not damage the
blood or provoke thrombus. The most common biomaterial used in dialyzers is a
semipermeable membrane made of cellulose acetate trade-named Cuprophane™.
Dialyzer membranes come with different pore sizes. Nanotechnology is being used in
some of the most recent high-flux membranes to create a uniform pore size. The goal
of high-flux membranes is to pass relatively large molecules, such as beta-2-
microglobulin (MW 11,600 daltons), but not albumin (MW ~ 66,400 daltons). Dialysis
membrane materials are crucial to the practical performance of medical hemodialysis
systems. These systems/materials support the survival of millions of people in kidney
failure that undergo routine dialysis, usually for several hours during the day and three
to four times a week.
Summary and Recommendations
The performance of biomaterials underlies the success of many medical devices that
must be acceptable to body tissues. These materials often serve critical—perhaps life-
and-death-functions and, so, require large amounts of money and time to rigorously
test. This appears to be the reason the biomedical industry is slow to produce and
accept new materials.
Existing materials for implants are generally based on materials that have been
available for more than 20 years. Biodegradable materials, particularly the polylactide
and glycolide, have a long history of safe and effective use. Building on this solid
foundation, most of the innovation is occurring in devising new ways to embody the
materials and apply them to new applications. Thus, the markets are expanding for
biomaterials, and physicians can look forward to new products that will help speed
patient recovery.
25
UNCLASSIFIED /FOR OFFICIAL USE ONEY
